Repository: AlexProher/BarGv2

File: Plansee-Tungstan-W/DX2/IRCamera/Specimen1/result_data.txt (part 1 of 3)
time	incid	trans	refl	U_in	U_out	eng_strain	eng_stress	true_strain	true_stress	F_in	F_out
5e-07	-0.0002214659904236552	-0.0004640616803031441	-0.00011671014396838033	6.880966678960532e-08	1.9792583882798936e-07	8.160670299463319e-06	117.6918387562513	8.16070359796842e-06	117.69087831195827	3376.5251751486962	4633.4314784877815
1e-06	-0.00021908668799692916	-0.0004258458787073008	-1.446280428834029e-05	1.7090545038009256e-07	3.742340841539158e-07	3.3627066577339345e-06	107.99983411492687	3.3627123115942752e-06	107.99947094316566	2331.8787464470483	4251.865178994674
1.5e-06	-0.00016283148299691856	-0.00036686537698561885	9.158429228125489e-05	2.578103022707498e-07	5.245479745456096e-07	8.126698225496609e-06	93.04164214816825	8.126731247265556e-06	93.0408860268201	711.3687473616249	3662.9733896193375
2e-06	-4.3228866905907344e-05	-0.0003089709265305018	9.309405605829596e-05	2.5932062421234026e-07	6.491530576454352e-07	1.0988276448857372e-05	78.35888634856329	1.0988336820405274e-05	78.35802531945787	-497.87980112578026	3084.925296975147
2.4999999999999998e-06	8.243463185960657e-05	-0.00025127429460016437	-4.709763193488229e-05	1.454096759395207e-07	7.59002850173452e-07	2.554890945833597e-06	63.72629979780937	2.5548942095445087e-06	63.726136984063004	-352.82285686588403	2508.852326644747
3e-06	0.00021203786909411597	-0.0002426286809045536	-0.00017059247570403715	-9.056751757041635e-08	8.59134784898184e-07	2.535465061535908e-05	61.53366417155388	2.5354972049959508e-05	61.53210400699773	-413.81221187333523	2422.530054523679
3.5e-06	0.00048247624048179287	-0.00020758118627362907	-0.00019588620627298314	-3.964366181176845e-07	9.404797175814401e-07	4.378212245182163e-05	52.64518175210726	4.378308091691772e-05	52.64287683431329	-2861.4629095351147	2072.5977680246574
4e-06	0.0005965627937383508	-0.00015815918855907092	-0.00010031321375081604	-6.501246012793288e-07	1.0081020166932254e-06	5.0087880089017095e-05	40.111145797589366	5.008913452873236e-05	40.109136715328425	-4954.812092217055	1579.143019098185
4.5e-06	0.00044270319905216605	-0.00014588193863070037	-1.0442470839463204e-06	-7.588828144737433e-07	1.072621501743262e-06	4.8576249219291766e-05	36.997481859648836	4.85774290834819e-05	36.99568466074954	-4409.751069014537	1456.5606152888167
4.9999999999999996e-06	7.058949981411655e-05	-0.00014420841940177283	2.53418930592754e-05	-7.257820186913256e-07	1.129240558134811e-06	4.585465824781385e-05	36.57305647913097	4.585570960478282e-05	36.57137943412504	-957.828569737524	1439.8513350265418
5.5e-06	-0.0001756698968337839	-0.0001103602946440302	1.840440455810387e-05	-6.036018038149178e-07	1.1760455611404032e-06	4.1362036992556094e-05	27.988749240947794	4.136289242520537e-05	27.987591569266314	1570.2198938598203	1101.8941767499596
6e-06	-0.0003014592358061843	-0.00010008279970294606	5.3809072255403015e-05	-4.532754513116601e-07	1.2155614174781837e-06	2.9965609099900202e-05	25.382248146881775	2.996605807768045e-05	25.38148755235573	2472.6671305832942	999.2783594971523
6.5e-06	-0.00019124924426469045	-7.75870763677716e-05	0.00012937478292045324	-3.126139436430512e-07	1.2537140514282677e-06	1.2963292517738538e-05	19.677051713211373	1.296337654196734e-05	19.676796633834126	617.7865768179475	774.6694399146077
7e-06	-0.000167896572362622	-9.395352464413045e-05	0.00014391698251491105	-1.8257450856254544e-07	1.286021181666958e-06	3.691263118014158e-07	23.827787430703673	3.6912637997706597e-07	23.827778635240378	239.4246091791718	938.080511876391
7.499999999999999e-06	-0.0002024798227679983	-5.130471743072782e-05	7.03855957156034e-05	-8.343105001624972e-08	1.3102287465090965e-06	5.319824564859756e-07	13.011517191740305	5.319825980335723e-07	13.011510269841427	1318.8969822961096	512.2527948939214
8e-06	-0.0002577699291309828	-5.7536528693666814e-05	-8.486983408068141e-05	-7.44638454395359e-11	1.3330176112672078e-06	1.7144071316968787e-05	14.591982370071987	1.7144218278191644e-05	14.591732204085579	3421.092350502719	574.4744169309622
8.5e-06	-0.0003840344997659329	-4.4926005402927485e-05	-0.00018214949062791012	9.296803960946227e-08	1.3561947953759078e-06	3.8422386450562014e-05	11.39379614449065	3.842312460937438e-05	11.393358367652048	5653.07336299123	448.56443975433757
9e-06	-0.0003763233959859187	-5.9282477213805886e-05	-0.00015987380250679408	1.753411438299015e-07	1.3781314123127737e-06	5.986755013862496e-05	15.034776723561144	5.986934227195533e-05	15.033876628311823	5353.669746121169	591.9068686424393
9.499999999999999e-06	-0.0003387449921742189	-3.9348208637165856e-05	-0.00018483138022754435	2.188002498215002e-07	1.3922944676489635e-06	8.116960841423313e-05	9.979197211990277	8.1172902845138e-05	9.978387204460292	5227.656900466416	392.8728362196422
9.999999999999999e-06	-0.0001990593271002352	-2.433124866356592e-05	-0.00015757355532435008	2.2464426049088595e-07	1.4098614097962359e-06	9.629384541904622e-05	6.170708584643405	9.62984819690758e-05	6.1701143833848295	3560.806879401177	242.9357524091098
1.05e-05	-7.032021662141151e-05	-5.4652651054261905e-05	-8.553034242596015e-05	2.3311280472919823e-07	1.4306502444648403e-06	0.0001005233285246791	13.860594977973834	0.00010052838133313488	13.859201664831316	1556.092469773178	545.6802932149143
1.1e-05	-3.573961761855571e-05	-3.881741442156168e-05	1.7546494505484576e-05	2.8973917351176996e-07	1.444493178357089e-06	9.266141559633969e-05	9.844581168720275	9.266570893057435e-05	9.843668955893227	181.64953690863123	387.57311264502374
1.15e-05	-9.249119088644586e-05	-2.3422723513637128e-05	0.0001088242887640868	3.9760017357826077e-07	1.4589375318839308e-06	7.730597747240557e-05	5.940295258161525	7.730896573343723e-05	5.939836037830118	-163.07808435733656	233.86456810893657
1.2e-05	-0.00014564966491034098	-4.152149733529841e-05	0.00013799588857141322	5.248935117218054e-07	1.4767145292607604e-06	5.76187030210765e-05	10.530370372558746	5.7620363042357556e-05	10.529763626275548	76.41925572248665	414.57207296591065
1.2499999999999999e-05	-0.00011023316889393036	-3.840684570382431e-05	0.00017845334147405064	5.912517137288945e-07	1.494536823289536e-06	4.383716770577994e-05	9.740455813455556	4.383812858244695e-05	9.740028819460532	-681.1454350079349	383.47378253096645
1.3e-05	3.339721789767291e-05	-4.172515863188878e-05	4.306824345389928e-05	5.374055463425394e-07	1.5139909458958035e-06	4.6402066218810384e-05	10.582021421323525	4.640314282804408e-05	10.581530393664803	-763.4706563403895	416.60553253093013
1.35e-05	0.00016747647000093922	-4.574381895965752e-05	-8.429589848557081e-05	3.7911346437755957e-07	1.5360458794483153e-06	6.809529796658509e-05	11.601203877851598	6.809761655664598e-05	11.600413890416764	-830.5177842008966	456.7299126604644
1.4e-05	0.00019553853444835556	-5.3418838114694754e-05	-0.0002643966795933443	2.1712633854522417e-07	1.5600079585772506e-06	9.682734274911101e-05	13.547684604844006	9.683203081884949e-05	13.546372818543317	687.5152825733319	533.3612676297346
1.45e-05	7.094955943961763e-05	-5.4318663328852774e-05	-0.00019743634211516744	1.4618992743297295e-07	1.5859304866181038e-06	0.00011247915219442607	13.775891518942828	0.00011248547844870269	13.774342018344054	1262.9093617009964	542.345587278134
1.4999999999999999e-05	-3.591621789983058e-06	-6.223334316416402e-05	-5.41476473310658e-05	1.4074754598783428e-07	1.610975120985738e-06	0.00011440611188873786	15.783153188073351	0.00011441265676713807	15.78134749888376	576.4986820622274	621.3698382508234
1.55e-05	-2.9120808745293794e-06	-5.037150705844716e-05	2.317409062563578e-05	1.632129700060517e-07	1.6338635405106444e-06	0.00010239335785384948	12.774843384524917	0.00010239860041162967	12.773535325414718	-202.306369568965	502.9351405852272
1.6e-05	9.499434600413483e-05	-5.253864186211952e-05	0.00016991646512721186	1.846763961306206e-07	1.6553130068027918e-06	8.568109664420949e-05	13.324455840589499	8.56847674790401e-05	13.32331418660089	-2645.0063502030484	524.5729336710571
1.6499999999999998e-05	7.71319874992061e-05	-4.390173349842431e-05	9.871300946987858e-05	2.0606011001127733e-07	1.6785323596845808e-06	7.692930044317646e-05	11.134027995246784	7.693225965363018e-05	11.133171462261995	-1755.7272640113424	438.33758007965935
1.7e-05	-3.260214374860526e-05	-6.049634695024561e-05	4.1961575840467974e-05	2.220154875498747e-07	1.7078008278071368e-06	7.661691443744364e-05	15.342629251265722	7.66198496631037e-05	15.341453746353134	-93.44940363719924	604.0267709880271
1.75e-05	-3.411466401717851e-05	-7.109956380678695e-05	-3.694034696312801e-05	2.0170959797581593e-07	1.7345640796744922e-06	8.152358758150641e-05	18.031737491710057	8.152691080979287e-05	18.030267479779404	709.4499256335528	709.8947640622185
1.8e-05	4.6544465518510825e-05	-4.923247713082116e-05	-4.192851537543651e-05	1.2448256127734653e-07	1.7567316031339322e-06	9.094235533880363e-05	12.485971167165502	9.094649084552435e-05	12.484835663538867	-46.088030112892255	491.5624775414817
1.85e-05	0.00014928581271821283	-5.043640293006475e-05	-0.00010946683455694234	1.0152563595444046e-09	1.785005470892163e-06	0.00010846384130149361	12.791301788186633	0.00010846972392928306	12.78991439445944	-397.5732422748764	503.5830944826066
1.8999999999999998e-05	0.00012420698001548453	-7.668761882223402e-05	-0.00017216995350395316	-1.3133571915711979e-07	1.8125349697890524e-06	0.00013582299699039347	19.44893804446727	0.00013583222176899887	19.44629643141379	478.8870975474072	765.6887912595953
1.95e-05	3.109958168759982e-05	-4.7089596467996274e-05	-0.0002675955292118018	-2.3297335714255e-07	1.8356572066178708e-06	0.00016702233874168673	11.942509864180247	0.0001670362885257872	11.940515198252285	2361.297677234669	470.16685032380326
1.9999999999999998e-05	-7.561167114345508e-05	-5.6871834020509195e-05	-0.00023389632023287994	-2.661599946431352e-07	1.858914769138199e-06	0.00018636311956610405	14.42340749820516	0.0001863804873301098	14.420719506989021	3090.287629760408	567.8377620359064
2.05e-05	-8.605543777659553e-05	-4.7698043331305845e-05	-7.698344199605127e-05	-2.2724935953489562e-07	1.884587721333131e-06	0.00018172549539475718	12.096819588873737	0.0001817420094733013	12.094621288341248	1627.864376266726	476.2418980364351
2.1e-05	-1.4349038693940151e-05	-6.773182856247534e-05	0.00015152766607801272	-1.1313004824684921e-07	1.914825117250873e-06	0.000156010654247974	17.177637767103725	0.0001560228251759722	17.174957872597243	-1369.6622610207824	676.2695561329344
2.1499999999999997e-05	-8.541529826233973e-05	-6.822054304967922e-05	0.0002618074404019802	2.0551130418016442e-08	1.939941030285402e-06	0.0001279913936314515	17.301581865630176	0.00012799958522879783	17.299367412055165	-1761.190243964567	681.1491339673385
2.2e-05	-6.526168666039931e-05	-4.470478793906718e-05	0.00018856843414895847	1.1642630361455782e-07	1.9614428212136164e-06	0.00011418672746743596	11.337692632410734	0.0001141932472681218	11.336398018392007	-1231.1582480807633	446.3556903485
2.2499999999999998e-05	-0.00014391568575907333	-5.1970847706005555e-05	3.332495131875296e-05	2.281763602726546e-07	1.9832195999589027e-06	0.00011069657874355506	13.180456150237013	0.00011070270606197784	13.178997118834904	1104.1950066856045	518.903783581954
2.3e-05	-0.00030243125596954046	-4.594117899592628e-05	2.277498669687742e-05	3.7348755457545117e-07	2.0094442276955252e-06	0.00010818387535650796	11.651256848289272	0.00010818972765402363	11.64999637017065	2792.232619504294	458.70045718817846
2.35e-05	-0.0003105234109150984	-7.19691180792194e-05	1.761369453624287e-05	5.146541806216866e-07	2.0329419775765404e-06	0.00010590723484086644	18.252267316870533	0.00010591284340802084	18.250334269709427	2924.5618800892016	718.576842995153
2.4e-05	-0.0002875910127254652	-3.368068167747011e-05	1.8980560298073442e-05	6.282496268496937e-07	2.0481389341538406e-06	0.00010328909520470173	8.541841581481217	0.00010329442989067992	8.540959302392883	2681.9454795640645	336.2853200879972
2.45e-05	-0.00018106960411515808	-3.464736792016787e-05	2.31028816767959e-05	7.18061685407011e-07	2.0688098581229663e-06	9.572647216606304e-05	8.787005287584147	9.57310542372027e-05	8.786164138567063	1577.2213379508605	345.93721477538224
2.4999999999999998e-05	-0.00010118032114742607	-5.8292551399016565e-05	9.845717701074563e-05	8.208434639244663e-07	2.083766932168181e-06	7.335539382405383e-05	14.783719171688452	7.335808446251036e-05	14.782634706146428	27.189277414830432	582.0229380653311
2.55e-05	-1.3555395225113703e-06	-8.956946353942297e-06	0.0002611309688302142	9.793086451771764e-07	2.0938254749542098e-06	3.2878818385313516e-05	2.2715934772893753	3.2879358905514935e-05	2.2715187899799902	-2593.732045933448	89.43077816804909
2.6e-05	-6.051811661838933e-05	-3.626793843583987e-05	0.00038948124080461405	1.1983560163761804e-06	2.1087087451042584e-06	1.8909563143277153e-05	9.198002213033824	1.890974193136416e-05	9.197828282830184	-3284.537723240692	362.11782773941485
2.65e-05	-9.191950095819441e-05	-3.0649724703803855e-05	0.00044295463042472047	1.4387861039290035e-06	2.124753144159571e-06	7.424713304891148e-05	7.773153033034724	7.424988950375558e-05	7.77257589870727	-3504.916022936306	306.02268034029527
2.7e-05	-9.960944378458058e-05	-4.1488567515391655e-05	0.00044653017015125956	1.634951373949237e-06	2.139470109691759e-06	0.00012158542395099178	10.522018958901397	0.00012159281605786694	10.520739634765459	-3463.835697524465	414.2432846375204
2.7499999999999998e-05	-2.147628137907944e-05	-2.468136234491458e-05	0.00031437585290772224	1.769504096492823e-06	2.1562399639551296e-06	0.0001551925462583488	6.259501787531278	0.00015520458986767352	6.258530359510562	-2924.460588665421	246.43146821816006
2.8e-05	-4.330116211632181e-05	-5.071869739891066e-05	0.00022581816960659423	1.8922690145420394e-06	2.175311804563712e-06	0.00017716532114829184	12.86289519164863	0.0001771810167776596	12.860616332691103	-1822.344062781451	506.4016682491352
2.8499999999999998e-05	-0.00015548447277989176	-3.503147661737757e-05	0.0001273677278661448	2.079877402174416e-06	2.191458307470485e-06	0.00019643972930654855	8.884420051128826	0.00019645902611727	8.882674798058938	280.73210197158295	349.77235437934553
2.9e-05	-0.00037822120453572493	-3.756589153529171e-05	0.00018244517367800686	2.3934533551785668e-06	2.20685048119332e-06	0.00022001207982044112	9.527179331890254	0.00022003628602861258	9.525083237350623	1954.728999638543	375.07726180574923
2.95e-05	-0.0006527713933576944	-3.1639886884860656e-05	0.00019645197579407338	2.8509201493823026e-06	2.228525422872209e-06	0.0002482712582523333	8.024270530345321	0.00024830208266315003	8.022278334604195	4556.1287288433905	315.9089709202883
2.9999999999999997e-05	-0.0009498432933160358	-6.581426339370556e-05	0.00025778028873789946	3.5042686716471535e-06	2.254598425898747e-06	0.0002970063245895367	16.691319287844607	0.0002970504397031283	16.686361860450376	6909.914450196514	657.1235951709658
3.05e-05	-0.0012043630479789391	-5.141430371411291e-05	0.0005255772174902617	4.419799668658176e-06	2.2782530982328275e-06	0.0003710994698908022	13.039309642057749	0.00037116834433909663	13.03447076116184	6777.348287156992	513.3469609425279
3.1e-05	-0.0017210588128600654	-5.494104554530232e-05	0.000665380872731776	5.63300633403255e-06	2.3005691046298556e-06	0.0004634869802272544	13.933735423260222	0.0004635944235179926	13.92727731830561	10540.433753849886	548.559772753359
3.15e-05	-0.002248702577075925	-4.5395438550134936e-05	0.0008196371059663333	7.112839547886995e-06	2.3266481379941633e-06	0.0005703017580882912	11.512850254349255	0.0005704644419914445	11.506284455608593	14268.527697296044	453.25150273246527
3.2e-05	-0.002687955259961487	-7.186024196135347e-05	0.0008972818253548317	8.807526881315968e-06	2.350304797900939e-06	0.0006886677022214797	18.224654973399478	0.0006889049427497558	18.212104242135165	17879.008355480662	717.4897676058512
3.25e-05	-0.0030290514194074914	-3.450404375616189e-05	0.0010053081942617845	1.0722111549922059e-05	2.3722554811970693e-06	0.0008249195177393687	8.750656489318692	0.0008252599510776505	8.74343790198762	20206.097511953893	344.5061923028966
3.2999999999999996e-05	-0.0033891564835347317	-6.418988679045643e-05	0.0011847756702937679	1.2935781677973516e-05	2.3990246356175738e-06	0.000985971290866663	16.279357091043224	0.000986457680296804	16.26330611231769	22009.676480878734	640.9049802629281
3.35e-05	-0.00397516003736143	-5.6168693009867606e-05	0.0014039376495506544	1.552464002707958e-05	2.4241893162802076e-06	0.001174146625796602	14.24508215491614	0.0011748364759891113	14.22835633976975	25672.41221488602	560.8172390519914
3.4e-05	-0.004640086662078011	-5.6975905362777894e-05	0.0016207542649823129	1.8516086855139543e-05	2.4484991984462337e-06	0.0013884051723385804	14.44980129056792	0.001389369899858424	14.429739111716831	30146.5739717669	568.876864064243
3.45e-05	-0.0053660087186884475	-5.232537650270413e-05	0.001823193867680205	2.194995179072664e-05	2.472800086284309e-06	0.0016361427556308825	13.27036908152718	0.001637482698947729	13.248656863289892	35373.29314153322	522.4435821828222
3.5e-05	-0.0060911370084499	-5.693546536525633e-05	0.0021588894664036806	2.5906484712135696e-05	2.4998907922940352e-06	0.0019386865561207322	14.439545202057225	0.001940568241293982	14.4115514498975	39261.590249428125	568.4730902439526
3.5499999999999996e-05	-0.0068350671486442395	-6.486886397214027e-05	0.0027041378133109127	3.0449987988379455e-05	2.529400080040288e-06	0.0023118278058249786	16.451554185476247	0.002314504205439198	16.41352102506123	41245.33188182822	647.6842390992399
3.6e-05	-0.007595484567152684	-6.780981194963516e-05	0.0032936584514299296	3.555548496567041e-05	2.5543688545524916e-06	0.002748112960602378	17.19741532818415	0.002751895955345304	17.150154888231903	42951.65359602648	677.0481825444697
3.65e-05	-0.00834692225590425	-4.445395971965156e-05	0.0037191000515762454	4.1199633364609264e-05	2.5789790691775974e-06	0.0032322324244279696	11.274079462851683	0.0032374673710705345	11.237639017656276	46206.566903716	443.85129186687095
3.7e-05	-0.009248472216649326	-6.619766693726211e-05	0.0040625373688991375	4.73956649338289e-05	2.6054479080320757e-06	0.0037605927158847986	16.788555215614718	0.0037676815223287633	16.725420297160646	51779.05177013527	660.951694156683
3.75e-05	-0.010117162939172858	-5.2810644025614425e-05	0.004430218082418448	5.417919879505976e-05	2.6395954464771484e-06	0.004335151930382308	13.393438986852473	0.004344575947738987	13.335376393974164	56781.39444415476	527.2887437455514
3.7999999999999995e-05	-0.011147388381904646	-0.0001007223800798397	0.004805129425574929	6.162392924560116e-05	2.67028950482748e-06	0.004962599096572532	25.54445371951138	0.004974953682321468	25.417686836560495	63324.388848014256	1005.6642602881554
3.85e-05	-0.012239902866592454	-3.728322193964289e-05	0.0052803282199701835	6.977468989586172e-05	2.6987132696189696e-06	0.005649293760995647	9.455490791585301	0.005665311374951298	9.402073946449248	69487.98750950569	372.254942579488
3.9e-05	-0.013369485641310951	-9.051476185702616e-05	0.005757461615806354	7.863581498069217e-05	2.7408800461098667e-06	0.006397833902445357	22.955674234034426	0.006418387755425151	22.80880764316643	76002.37906249575	903.7461282780445
3.95e-05	-0.01443972818755048	-9.907409304212882e-05	0.006274419790910771	8.8242014709863e-05	2.7807059738067013e-06	0.0072153580705691936	25.12642753786336	0.007241514662006368	24.945131366143467	81526.65596486375	989.206911254027
3.9999999999999996e-05	-0.015610630260851615	-7.99899155374562e-05	0.006866296776327494	9.862802619671284e-05	2.8179229315308716e-06	0.00811261067601153	20.28644174069865	0.008145696967638462	20.121865736854772	87307.94147692161	798.6606271190484
4.0499999999999995e-05	-0.016664353195133333	-8.734372921670093e-05	0.007555958414479066	0.00010980955009573611	2.8567648306070207e-06	0.009101077912618522	22.151460746826924	0.009142745729580067	21.949858576691742	90942.91747512632	872.0849007330397
4.1e-05	-0.01772122129303147	-8.729592267951035e-05	0.008332462134680722	0.00012175379162635464	2.8969256688144934e-06	0.01018297665794505	22.13933641184013	0.010235177842744664	21.91389206593597	93742.22021483308	871.6075755762811
4.15e-05	-0.018591859790833165	-9.327389937432256e-05	0.009057757410037448	0.00013436234769149372	2.9391875615441173e-06	0.01134893690259711	23.655425973027068	0.01141382751379505	23.386962036255127	95193.40200950627	931.2947821935468
4.2e-05	-0.019356902781722526	-9.674261398685568e-05	0.009683649512283206	0.00014756352169443784	2.98322544175476e-06	0.012585457255888239	24.5351353267557	0.012665324944879371	24.226349429833384	96582.7563455067	965.9282202854456
4.2499999999999996e-05	-0.020122200028618715	-0.0001012590350868975	0.010191926190279652	0.00016135990858962847	3.026661777733475e-06	0.013891826958622153	25.680556132701636	0.013989221430175544	25.32380629070496	99148.98244239314	1011.0225010314234
4.2999999999999995e-05	-0.020910334965377052	-9.403797086273467e-05	0.01080639369431772	0.00017575535066168284	3.071922759521888e-06	0.015274899280092496	23.84920404656614	0.015392762325217151	23.484909856844467	100882.9677803521	938.9236665347642
4.35e-05	-0.021582749712875646	-0.00010946294675493285	0.01142482842373068	0.00019066739302718807	3.1253960207409253e-06	0.016729878694722058	27.761170607428827	0.01687140380101017	27.29672959074306	101421.93215863028	1092.9345919943682
4.4e-05	-0.022077236050371846	-0.00013096174789606203	0.011962213628727816	0.00020597752706879422	3.1856830406923776e-06	0.01825641324393884	33.2135351200549	0.01842511800671336	32.6071750976111	100993.60771059472	1307.589725536068
4.45e-05	-0.022222473613056383	-0.0001400987416423267	0.012574991047912341	0.00022157251443492672	3.2510396484377468e-06	0.019849389301304726	35.53079086502353	0.020049034739331232	34.82552636496044	96325.44832467086	1398.8181898536418
4.4999999999999996e-05	-0.02229001683614897	-0.00015375545954881179	0.01303018086557528	0.00023738158092291426	3.3227548679640286e-06	0.021493874126489815	38.99430511325818	0.021728231691908222	38.15616642750387	92454.98452632934	1535.1739143758655
4.5499999999999995e-05	-0.022357067607217822	-0.00016868811997794051	0.013402932465464744	0.0002533579666760307	3.404721890039311e-06	0.023179224504076775	42.78141432313483	0.023452087476602334	41.78977431593697	89402.70957371545	1684.2693079983178
4.6e-05	-0.02238544759278783	-0.00019984927244287175	0.013687045411499022	0.0002694276767382808	3.495846747828135e-06	0.024900328524960144	50.68427182467632	0.025215586055242278	49.4222168051935	86849.33962442767	1995.3983472300265
4.65e-05	-0.02220197249249081	-0.00020986327565198002	0.013977629228109401	0.00028548628581995646	3.586424807237591e-06	0.026652654679875435	53.22394812421708	0.027014276614698643	51.805388614162716	82116.09057266002	2095.3833269517954
4.7e-05	-0.02183367752605171	-0.00019739077579617053	0.0141889036194091	0.00030142224006908644	3.6799422459707522e-06	0.028425176657340116	50.06076636579566	0.02883699476431081	48.63778023824609	76329.37078929048	1970.8514470310251
4.7499999999999996e-05	-0.02132587239454823	-0.0002230792149879122	0.014302252756454524	0.0003171117409191585	3.777916508839292e-06	0.03019722713746052	56.57567542115931	0.03066255510427	54.86724690001132	70127.44578007305	2227.338090587724
4.8e-05	-0.020733160720368057	-0.0002174293999128488	0.014181324867360831	0.00033243112113680014	3.865986449260807e-06	0.03194459900627962	55.14281174583357	0.032465960911743884	53.381296736534146	65416.91281938592	2170.9274190594624
4.85e-05	-0.02005842730387663	-0.00017854773054568662	0.013905573796947644	0.0003473051367349755	3.940912327802431e-06	0.03364987398360402	45.28193472029537	0.0342290611461611	43.75820332322365	61433.26702369729	1782.7127518534169
4.9e-05	-0.019407384002914998	-0.0001583315070238786	0.013504668028256986	0.00036171539757869737	3.999758587640855e-06	0.03530933658147769	40.154847912708256	0.035947785075203915	38.73700687238039	58935.76471922242	1580.8635356438372
4.95e-05	-0.018709687469324922	-0.0001062510849196515	0.013169194963017357	0.0003756555031644987	4.046020067111208e-06	0.03692602489442221	26.946602326379722	0.03762505278688003	25.951571418055728	55319.13854270721	1060.8657046808871
4.9999999999999996e-05	-0.01798103272696248	-0.0001017482370256346	0.0128171229053891	0.0003890519315787493	4.072520542374103e-06	0.03848940121520761	25.804623855025707	0.03924969083694623	24.811419334262105	51559.14253407106	1015.9069458336769
5.05e-05	-0.01712215037060459	-1.7402316502218704e-05	0.012312268885582936	0.0004018350754693616	4.068634349779721e-06	0.03997976005904958	4.41344483868279	0.04080091147068082	4.2369963729984015	48024.34078576925	173.753715297749
5.1e-05	-0.01639727131125163	3.487528610532414e-05	0.011643454888735688	0.0004140262365740759	4.035263004562549e-06	0.04139136305285978	8.844808186283961	0.04227238233773359	8.478709519512575	47464.55824719019	-348.21286764319285
5.15e-05	-0.015726402555500667	0.00011516784388195359	0.011046363431491603	0.0004256644287281649	3.971756100461265e-06	0.04273163126155946	29.20800377916524	0.04367149973760513	27.959898131787714	46727.92759697952	-1149.8952311762225
5.2e-05	-0.015057651519430023	0.00017036978144143505	0.010496834117054567	0.0004368380877114268	3.882377658331892e-06	0.04401383535889146	43.207904676044194	0.04501183816818976	41.30615907343011	45537.556356725836	-1701.059884535526
5.2499999999999995e-05	-0.014571094668634784	0.00023149059077924816	0.010113052760123474	0.00044762990126794017	3.7653723184482847e-06	0.04524699379706687	58.70890538900641	0.04630260420073209	56.052503911037455	44511.39274809478	-2311.321610501514
5.3e-05	-0.014129160751657984	0.00029458491822742316	0.009708484205260022	0.0004580507195269311	3.629945562825894e-06	0.04642643618641059	74.71041494612813	0.04753870556624483	71.24187663417145	44138.31767560014	-2941.2879604949435
5.35e-05	-0.01376645878031871	0.000314316346176784	0.00924963195822985	0.0004681281803889845	3.486199661464386e-06	0.04754711896980218	79.7145515409226	0.04871464193959975	75.92435427518193	45098.33168442858	-3138.296727338955
5.4e-05	-0.013529858578115688	0.00033198918399478516	0.00876399429593837	0.0004779516785972246	3.334742931894509e-06	0.04861690443060538	84.1966039643911	0.04983846309493529	80.10322571607277	47584.85030010642	-3314.751467162861
5.4499999999999997e-05	-0.013442713533414079	0.00034898551493964437	0.008431518786480739	0.00048764999886420917	3.187794576094444e-06	0.04965086039187566	88.50708579452963	0.050925846527811854	84.11263283405367	50034.356359925965	-3484.451612986716
5.4999999999999995e-05	-0.013542953751543359	0.0003117187841300833	0.008188078235635766	0.0004973230455748768	3.0607688233563223e-06	0.050661440832466625	79.05577735952508	0.05198979039244986	75.05069777236085	53465.84264958461	-3112.361326366726
5.55e-05	-0.013704812758850856	0.00025941017113929703	0.00805578543958323	0.0005069997638096193	2.9683084714371604e-06	0.05165335362805347	65.78965971401463	0.053035182834805766	62.39140315573733	56402.80616756351	-2590.0851197443244
5.6e-05	-0.013859521450190102	0.00015630698114790957	0.007888018321150672	0.0005166997069089966	2.9292033029248145e-06	0.05263137121289634	39.64140286204869	0.05406700199502368	37.55502147261624	59622.571193349424	-1560.649623741867
5.65e-05	-0.014032584401619507	1.9516374011684732e-05	0.007832436659023442	0.0005265188158261401	2.9652507387562463e-06	0.05360896932079143	4.94959622994394	0.05509944366717195	4.684253477502571	61905.47709746964	-194.86155726671885
5.6999999999999996e-05	-0.014402053414651523	-0.00018159165341577536	0.007881275734335202	0.0005366164334552157	3.093971278294103e-06	0.05460850185953365	46.05391158203265	0.05615615353368648	43.53897646576642	65106.81198340148	1813.1048498071737
5.7499999999999995e-05	-0.01493223642542809	-0.00039715734576968755	0.008185006222180699	0.0005470921036361362	3.328097740002806e-06	0.055642977052134994	100.72406381120048	0.05725098206180891	95.11947703995608	67367.83092262177	3965.4240500957358
5.8e-05	-0.01554017961249833	-0.0006555142471495812	0.008442936818341329	0.0005579288526168635	3.6857471295107303e-06	0.056712232194051325	166.24660115775404	0.05838388085878174	156.81838531142367	70862.53739252088	6544.992780606261
5.85e-05	-0.015996661084776338	-0.0009525370163096352	0.008744052026563713	0.0005690781220491544	4.190975494989239e-06	0.05782224513124967	241.57528555178732	0.0595613227712325	227.60686017296024	72413.79441098472	9510.62150382855
5.9e-05	-0.01629019116949089	-0.0013190539196093283	0.009098069298321196	0.0005805168828240521	4.856626306200499e-06	0.058969090791744436	334.52855042039226	0.060779292743594435	314.80170595822153	71809.8590972419	13170.115552200108
5.9499999999999996e-05	-0.016706220735441327	-0.0016738230693983732	0.009336093700816027	0.000592261645288698	5.687539780410367e-06	0.060143783327679924	424.50243825657304	0.06202837640470581	398.9712555879979	73587.15457906188	16712.313962452623
5.9999999999999995e-05	-0.017218420776449597	-0.00206210239622824	0.009545674288751641	0.0006043058663882335	6.698457213747359e-06	0.06134161554141889	522.974925568594	0.06330367378633112	490.89479874656314	76608.66348484713	20589.095286444568
6.05e-05	-0.017680694211014963	-0.0024831508702937155	0.009708036157477996	0.0006165573553225119	7.895765121738144e-06	0.06255109805001283	629.7580779415908	0.06459302720968045	590.3660186604787	79603.13544601675	24793.06069989955
6.1e-05	-0.017963067045196252	-0.002900145035350871	0.009732938749648888	0.0006289130843186853	9.26771192498104e-06	0.0637633896930094	735.5130069073813	0.06588704566072766	688.6142044236688	82173.85131147142	28956.54579838779
6.149999999999999e-05	-0.018104221449782864	-0.0032683564498298327	0.009753189610334698	0.0006413674624882515	1.0819198141970826e-05	0.06498857518474745	828.8960209773227	0.06719653071435602	775.0272495977	83381.01473380948	32632.95872149501
6.2e-05	-0.01819935707812129	-0.003707384162792237	0.009940191841824216	0.0006538723014771845	1.254787503052677e-05	0.06622566148457998	940.2389329146844	0.06852047753031251	877.9709876288538	82463.7711238998	37016.438141385224
6.25e-05	-0.01813981054423147	-0.0040650352409700675	0.009944480769897667	0.0006663405769782864	1.4431714543293801e-05	0.0674599956985939	1030.943713788658	0.06984322832922037	961.3962552909826	81826.40490415246	40587.41121302892
6.3e-05	-0.01807919800848211	-0.0044050211816826544	0.009895955376260111	0.0006787221749898355	1.6455742383133748e-05	0.0686843069550708	1117.168395144808	0.07115696890936073	1040.4364581721784	81705.72063496389	43982.006429147455
6.35e-05	-0.01791120107805003	-0.004695345324211083	0.009783373796801527	0.0006910129119012843	1.8604702288030708e-05	0.06990293767413108	1190.7982241519828	0.07246633018847375	1107.5579301066207	81152.42515186277	46880.75260460727
6.4e-05	-0.017761979157572196	-0.0049667365681898305	0.009804647577601794	0.0007032098289489399	2.086630289343019e-05	0.0711231297076352	1259.6264335946162	0.07377908900378313	1170.0378593749003	79450.10801864731	49590.462943146
6.45e-05	-0.017464275084190625	-0.005201796687120503	0.009808470046403263	0.0007152351720649141	2.3212812747887644e-05	0.0723388423559686	1319.240615910084	0.07508874472190519	1223.8082769661735	76439.5112996124	51937.42456617635
6.5e-05	-0.017062554887770066	-0.005348502703495983	0.009732646854908985	0.0007269887923653552	2.562022400449959e-05	0.07352938724065344	1356.4470941794298	0.07637295231416862	1256.7083705200514	73185.587294545	53402.213199259895
6.549999999999999e-05	-0.016647105512886465	-0.005475619541440787	0.009403928551934658	0.0007383861341062787	2.8074771314931883e-05	0.07467678998268819	1388.6855121087694	0.07761218626641628	1284.982935769021	72319.61948077312	54671.413358158024
6.599999999999999e-05	-0.01615412509718884	-0.00556043425748125	0.009039188862138737	0.0007494695441631623	3.0568414046751863e-05	0.07578307457969828	1410.1955835239978	0.07880846712320427	1303.3266264458375	71039.19784408694	55518.24728524326
6.65e-05	-0.01589654100766721	-0.005651399071903066	0.008743003883762515	0.0007603476631668923	3.3093442273101365e-05	0.07686337317177439	1433.265396710105	0.0799780307012258	1323.099783668585	71424.6090536478	56426.48697075556
6.7e-05	-0.01564879604486758	-0.005701548671802052	0.008621495124306263	0.0007710365581623369	3.563274333561032e-05	0.07792810938514817	1445.9839616671306	0.0811320859979367	1333.3011653331646	70164.20160540969	56927.20647565789
6.75e-05	-0.015295904827024058	-0.005715572122081998	0.00849285738582041	0.000781483777609105	3.819366852177019e-05	0.07897734808621448	1449.5404838261584	0.08227064811746085	1335.05962046996	67925.1390529113	57067.22384559385
6.8e-05	-0.014811286347514732	-0.005798774335757137	0.00837239127555146	0.0007917179770077612	4.077451750050907e-05	0.0800159553973437	1470.6416044996452	0.08339895191263927	1352.9668114685235	64289.253733739795	57897.95771629489
6.85e-05	-0.014509017978645393	-0.00580515281414939	0.008321970594546977	0.0008019036279351005	4.336342757021456e-05	0.08106182805375556	1472.2592662940017	0.08453643642369527	1352.915238799129	61774.676352614275	57961.64373869651
6.9e-05	-0.014476222652329732	-0.005835018344258145	0.008489172952283372	0.0008121952503901968	4.5968254083622764e-05	0.08212939502384335	1479.8335377822948	0.08569885148149485	1358.295704588241	59777.79618723174	58259.83661520645
6.95e-05	-0.014636773660591053	-0.005876715797777381	0.008670680563318187	0.0008226281145141378	4.8598923793229045e-05	0.08321906056575674	1490.4085328409826	0.08688672355819899	1366.3781348787682	59568.55464220813	58676.16552558448
7e-05	-0.014756060804000583	-0.005951213661564079	0.008844380884016246	0.000833147556492459	5.12651177454584e-05	0.08432687434599245	1509.3021216560337	0.08809582771671955	1382.0273912930056	59025.26537874532	59419.99067168122
7.049999999999999e-05	-0.014734331045999232	-0.006036438713317856	0.008962391640845807	0.0008437013118983328	5.397217819991642e-05	0.08544483852810743	1530.9162593336944	0.08931749424763584	1400.1073667548726	57630.0239103813	60270.92160244401
7.099999999999999e-05	-0.014747184205747913	-0.006134956266667866	0.009007536371449772	0.0008543292251097776	5.672170887627978e-05	0.0865720515477411	1555.9015414538549	0.09055078043763146	1421.203953003902	57307.60819014137	61254.57173398977
7.15e-05	-0.014919092973509044	-0.006227391909374223	0.009111055566816604	0.0008651120479695867	5.95066297765556e-05	0.08771233551611966	1579.344375065155	0.0917999170595331	1440.8163913439437	57990.445000379754	62177.49692869687
7.2e-05	-0.015233584041595681	-0.0062940766117492875	0.00921763613292359	0.0008761221326253058	6.23165142182837e-05	0.0888750841958672	1596.256448551395	0.09307527168845378	1454.3890222881937	60066.33082648679	62843.3114361916
7.25e-05	-0.015579806700887293	-0.006339632152333892	0.009472148750816266	0.0008873824157556052	6.515186973080887e-05	0.09007162631652092	1607.8099026815328	0.09438939280698969	1462.9918499392	60982.0112430074	63298.16148032011
7.3e-05	-0.015815329213422293	-0.00640859879123145	0.009760825002555344	0.0008989072591530199	6.801284566737025e-05	0.09130573491413362	1625.3007037737275	0.09574658342007925	1476.9014285592086	60451.29685981029	63986.76002055014
7.35e-05	-0.01616547787439969	-0.006454825848871288	0.010075984631632381	0.0009107274501321905	7.089131683828951e-05	0.09257278473204603	1637.024463017046	0.09714191962109202	1485.4805498010758	60800.64542421456	64448.314837759746
7.4e-05	-0.01661377071599482	-0.0064872602807769285	0.010290315452153984	0.0009227973979525543	7.378084223503032e-05	0.0938573593048382	1645.250240089386	0.09855854527065841	1490.831397158945	63136.643071132	64772.15695650631
7.45e-05	-0.017006736926578246	-0.006504527490535929	0.010357673963598824	0.0009350371646736898	7.667913577874888e-05	0.09515031193313778	1649.62942017036	0.09998643961062506	1492.6666662670689	66387.67849780455	64944.56169630457
7.5e-05	-0.017242637643308033	-0.006526683330946716	0.010424982605860398	0.0009473415509872156	7.957059311760651e-05	0.09644298519306026	1655.248418048901	0.10141606656128342	1495.6113193761744	68070.98883783152	65165.77704923919
7.549999999999999e-05	-0.017301767894152782	-0.006473790774113733	0.010353183453342994	0.0009596465065017283	8.244148106670372e-05	0.09772665467309909	1641.8342049509204	0.10283776122828198	1481.3832405731996	69378.25561883688	64637.67044572141
7.599999999999999e-05	-0.017389921785390505	-0.0064341999263521675	0.010280257686282268	0.0009719452583371257	8.529972298975674e-05	0.09899620587660271	1631.7934714261576	0.10424581036890598	1470.2521089807574	70986.55811607504	64242.37497517398
7.65e-05	-0.01750080941344771	-0.006416932133347754	0.010126249158797023	0.000984190866806929	8.815271562384675e-05	0.10023606773584057	1627.4141434268618	0.1056228475480953	1464.288549112062	73631.41813730974	64069.964411952315
7.7e-05	-0.01762820081460649	-0.006410598248293322	0.009803037228129413	0.0009963227449068172	9.100030659206787e-05	0.1014322624413227	1625.8077910599957	0.10695318599675166	1460.898428518051	78130.47451410863	64006.7236324655
7.75e-05	-0.01769135562934026	-0.006392645343323547	0.009424352244704618	0.0010083229597352445	9.384856403411873e-05	0.10258845239399003	1621.2547101084965	0.10824071767591915	1454.9326984619988	82542.0312448847	63827.47255755901
7.8e-05	-0.017679249031347207	-0.006413594825710782	0.009160008999021418	0.0010202336614355744	9.670388381095737e-05	0.10372074154336172	1626.5677605235505	0.10950324218231379	1457.8589462315226	85060.49220178228	64036.643008968895
7.85e-05	-0.01767306631898698	-0.006424398777585266	0.009040175612277834	0.0010320385714019508	9.957346828652213e-05	0.10483991048804066	1629.307777671942	0.11075270573970193	1458.4912961033472	86195.2392291499	64144.515244130824
7.9e-05	-0.017414483255059652	-0.006477731288633143	0.008949117507498583	0.0010436465750346287	0.00010245715318353301	0.10594144136817671	1642.833568654323	0.11198400412846814	1468.7894124630584	84522.58351958556	64677.01457774227
7.95e-05	-0.01707125327331398	-0.0064877966224773055	0.008756664963920212	0.0010549800361883098	0.00010535886261525244	0.10701395494899582	1645.3862630440885	0.11318432527028999	1469.3069716169919	83017.14370866698	64777.51206903387
7.999999999999999e-05	-0.016646512657265012	-0.006558772600771881	0.008482699362643528	0.0010660175552437265	0.0001082887002061491	0.10805379154041246	1663.3866577061851	0.11434945263801496	1483.6514225432975	81511.72809417582	65486.172891517046
8.049999999999999e-05	-0.01626589153193763	-0.00661426551416472	0.008231421707816763	0.001076863906542678	0.00011124817824232294	0.10907083248780657	1677.4603537090059	0.11549035241308668	1494.498356464674	80220.29608590716	66040.2427978696
8.099999999999999e-05	-0.016153403090811466	-0.006692040982812237	0.008116286834736038	0.001087651611492446	0.00011422766452460515	0.11008170370739032	1697.1851840575841	0.11662562238842167	1510.3561474895844	80246.71942927809	66816.79324359946
8.15e-05	-0.01610137871678804	-0.0067042259233753175	0.008132250762645519	0.001098402553915121	0.00011722642845329816	0.11109484493274745	1700.2754371874432	0.11776473637315725	1511.3836011501448	79567.88911056038	66938.45398303306
8.2e-05	-0.01595162503257286	-0.006778716494016586	0.008152774444078149	0.001109048496507109	0.00012025687874363883	0.11210793847482461	1719.167176369714	0.11890509571456512	1526.4348883333203	77867.75195303609	67682.20631059931
8.25e-05	-0.01563004842935346	-0.006846693086403499	0.008131484311338739	0.0011195791790383279	0.00012329974642161904	0.11312490029944434	1736.4068893000592	0.12005111865001451	1539.9760330687218	74869.53675031324	68360.91971516248
8.3e-05	-0.01537121860553031	-0.006834547138408548	0.008214952427893092	0.001130130647868543	0.00012634330258622813	0.1141667174829177	1733.326525172537	0.12122651479962167	1535.4383254675165	71451.85733551953	68239.64829766662
