Repository: AlexProher/BarGv2

File: Plansee-Tungstan-W/DX2/IRCamera/Specimen2/result_data.txt (part 1 of 3)
time	incid	trans	refl	U_in	U_out	eng_strain	eng_stress	true_strain	true_stress	F_in	F_out
5e-07	-0.000451864332758752	-0.0003083386160200861	0.00018942799539439648	1.5853953303982772e-07	1.2816002925803893e-07	1.3020279061171434e-05	78.41989318257043	1.3020363825706974e-05	78.41887213367725	2620.299926183768	3078.6119822855458
1e-06	-5.3719470786219245e-05	-0.00026789023552893334	1.7808364863204394e-05	9.79829337361123e-08	2.4574336330200594e-07	4.269347189541005e-06	68.13263912900247	4.2693563032447245e-06	68.13234824711108	358.55502764699764	2674.7544620974295
1.5e-06	0.00018670843945269968	-0.00026078403155508294	-0.0001570919594327791	-1.0487986037030239e-07	3.5136023566236547e-07	2.4634389250738174e-05	66.32531520780213	2.463469268226072e-05	66.32368132417012	-295.7062318023391	2603.802451658893
2e-06	0.0002653521955252724	-0.00021408702938915375	-0.0003029523383573738	-3.950343227866479e-07	4.227777903792027e-07	6.700422083565904e-05	54.44884650898734	6.700646571869241e-05	54.44519820645161	375.41924444200873	2137.555465600298
2.4999999999999998e-06	0.0003648541680425043	-0.00010701819954353252	-0.00037142412017580846	-6.969731827522141e-07	4.6896685392706323e-07	9.917527991811095e-05	27.21798484121147	9.918019811134717e-05	27.215285489946037	65.59779511793305	1068.5249732582386
3e-06	0.0004806648595942985	-0.00010065552834490631	-0.00014062428973590118	-9.569532852036326e-07	5.128166822560855e-07	0.00010605018077613712	25.599763931380377	0.00010605580449416286	25.597049071787627	-3395.1406617232537	1004.9967780413353
3.5e-06	0.0005788251327806409	-9.65006081270994e-05	3.120041147218755e-05	-1.2154649504570545e-06	5.487740198150229e-07	9.555800317676518e-05	24.5430412805876	9.556256913359594e-05	24.540695996570946	-6090.810078471257	963.5119087989192
4e-06	0.0007504844097842578	-6.516957442747602e-05	0.0001357975988357842	-1.4839604877552078e-06	5.807925398043819e-07	7.563457722613997e-05	16.57460596834009	7.563743766501592e-05	16.573352355024987	-8849.09728998725	650.6866875857276
4.5e-06	0.0007738260896677646	-7.87910278646806e-05	0.00018131221566752506	-1.709841627731181e-06	6.076343546972878e-07	5.2366089942963206e-05	20.038956095238746	5.236746109452394e-05	20.0379067334615	-9536.594116883432	786.6903134344954
4.9999999999999996e-06	0.000612124411569448	-4.189424552963973e-05	0.00018903903338104866	-1.8449857069035154e-06	6.060644841685304e-07	2.8196231309538285e-05	10.654981532331679	2.8196628830765395e-05	10.654681102007794	-7999.229591252664	418.29378344216104
5.5e-06	0.00038020375545136614	4.895264507202156e-05	0.0001956588296677546	-1.892796752733017e-06	5.838314327693544e-07	1.153245818226352e-05	12.450147331861078	1.1532524681613324e-05	12.45000375105761	-5749.709451190394	-488.7684897485548
6e-06	9.999045362186111e-05	5.1010859527240006e-05	6.956894884839515e-05	-1.9051867003820536e-06	5.64010346702471e-07	6.5098787825770315e-06	12.973613901856123	6.5098999719429706e-06	12.97352944520225	-1692.9686423710975	-509.31876582404993
6.5e-06	3.565834943403469e-05	3.810804694381273e-05	1.0372584586156972e-05	-1.8543541428828848e-06	5.717112968887544e-07	9.535191837287496e-06	9.692036013210549	9.53523729755943e-06	9.69194359778787	-459.5966177039788	-380.4904213978809
7e-06	-0.00031236218350659973	-7.273280247304047e-05	-5.8524768049542223e-05	-1.7272002480317985e-06	5.845314444868072e-07	1.7661436082127398e-05	18.498165018789837	1.7661592047171145e-05	18.49783831463072	3703.1268670535774	726.2018623840604
7.499999999999999e-06	-0.00038868371774559063	1.50912821809283e-05	-7.081602963635508e-05	-1.5010134617712518e-06	5.693636393874369e-07	1.3928634415651424e-05	3.838172305149517	1.3928731419956629e-05	3.8381188446506544	4587.882784215023	-150.67915511183216
8e-06	-0.0005688768946511887	5.310569751335682e-05	0.00013022890606470325	-1.1770241337548306e-06	5.474707066099636e-07	6.191306167293001e-06	13.506394950258347	6.191325333517595e-06	13.506311328031993	4379.688055614275	-530.2347101460742
8.5e-06	-0.0005675954964393827	4.532857707629277e-05	0.0001900087198278907	-7.682015035499454e-07	5.54457732685156e-07	4.410231026079719e-05	11.528436555638	4.4103282796231156e-05	11.527928124952203	3770.02138049744	-452.5839232473502
9e-06	-0.0006671313431828416	-7.674341081470373e-05	0.00041339912305608193	-3.9094837315306157e-07	5.936236165294361e-07	8.390418922063424e-05	19.518184767888894	8.390770937405218e-05	19.516547110420884	2533.393524485658	766.2458473259093
9.499999999999999e-06	-0.00039555778627056455	-9.935293059648761e-05	0.00022010469727663925	-1.8950317399940514e-07	5.998655768873778e-07	0.00011093254345978291	25.268473684283343	0.00011093869692941315	25.2656705882282	1751.8142523884314	991.99096940101
9.999999999999999e-06	-7.997849506152026e-05	7.128803650045546e-05	0.0002100902109859736	-1.1767682323242615e-07	5.798410688597189e-07	0.00013795394705643958	18.13071706593093	0.00013796346357739376	18.12821586194872	-1299.102567336753	-711.776572771588
1.05e-05	0.00018711952980265573	1.8745489009903596e-05	0.00021999406786196035	-1.0681166348454733e-07	5.580769626007036e-07	0.00016073712269130578	4.767548303829471	0.0001607500422870311	4.766781981832821	-4064.8324108713564	-187.16464328922012
1.1e-05	0.0001266557212809766	7.910956008167259e-05	0.00014263275230809314	-1.1966278799129094e-07	5.393690398669847e-07	0.0001752097374953741	20.11996853135246	0.00017522508851458907	20.116443316947667	-2688.7151930029063	-789.8707035933187
1.15e-05	0.00016147743680134424	5.004378516249432e-06	8.771960813782403e-05	-1.9835357011836862e-07	5.433609360019786e-07	0.0001775049875823297	1.272765746162219	0.00017752074345712217	1.2725398238942514	-2488.1119932441306	-49.96629959256948
1.2e-05	0.00022886162211387413	-2.295260885520435e-05	-5.118742079630135e-05	-3.1375373346436565e-07	5.635821323193253e-07	0.00017274813885592125	5.837546908393699	0.00017276306153426755	5.8365384830297895	-1773.9909849101134	229.17070057077217
1.2499999999999999e-05	0.00021428469587581807	-6.796525998697282e-05	-2.4524628978168063e-05	-3.910587914595669e-07	5.852446754889648e-07	0.00017596604640173578	17.285633882318635	0.00017598153024287765	17.282592197664815	-1894.6625085466292	678.6002560296128
1.3e-05	0.00018450932924636806	-2.9433144527587903e-05	7.57422291775968e-05	-3.668503550998241e-07	5.942118903155389e-07	0.00019582264840519215	7.485744340664231	0.0001958418241634508	7.484278462382157	-2598.4859649247164	293.8757155641885
1.35e-05	2.2691721966708012e-05	-1.0884947868493842e-05	0.00024030398664827622	-1.8123848672512745e-07	5.984301740765352e-07	0.00023405024111828682	2.7683734854979334	0.00023407763515048688	2.767725547016147	-2625.8849776345387	108.68094099610175
1.4e-05	-0.00024878681400425856	-8.081158968238735e-06	0.0003681428168382047	1.0835841701122242e-07	6.117643082501934e-07	0.0002770298146818744	2.055284645369784	0.00027706819452943363	2.054715270245359	-1191.711973106726	80.68646461315566
1.45e-05	-0.00036920775729030043	-5.1871330632224404e-05	0.00031593855721648745	3.9235889923930367e-07	6.26342877153912e-07	0.0003089594519264082	13.19245788906261	0.00030900718973085606	13.188381954503642	531.8672041497507	517.9101537222265
1.4999999999999999e-05	-0.00039949990809284413	-1.3676344920378159e-05	0.00019226727891152984	6.33989487812041e-07	6.369695573853613e-07	0.0003343635669363676	3.4783107014859898	0.0003344194788974673	3.477147681112928	2069.117594004414	136.5516907652056
1.55e-05	-0.0002825686716269748	-3.410298051358983e-05	0.00021207553935643613	8.740398007842358e-07	6.500056423865579e-07	0.0003593875377526352	8.673425740838052	0.00035945213293074206	8.670308619717172	703.8398384157723	340.501769761945
1.6e-05	-0.00039844526406234457	-2.4509430332624002e-05	0.00018621674046273072	1.091781857281011e-06	6.587261764775017e-07	0.00037491569141661035	6.233493986120828	0.0003749859898756142	6.23115695141308	2118.999183981482	244.71481021402036
1.6499999999999998e-05	-0.00033340654146800407	-1.4699544362607984e-05	6.093603035917401e-05	1.196995407599347e-06	6.614524139910039e-07	0.0003748527864412034	3.7385414568802524	0.0003749230613093467	3.7371400541979147	2720.4862989476064	146.76784242267888
1.7e-05	-0.00014065233899266918	2.441926128983234e-06	-6.193725299689031e-05	1.2168721837692943e-06	6.743348079770169e-07	0.00037586461929721817	0.6210561254582473	0.0003759352741081761	0.6208226924340897	2022.7591128085246	-24.38145159234358
1.75e-05	6.73878073610171e-05	-6.036331655576223e-05	7.804201982134976e-05	1.1948050857076847e-06	7.026619801563375e-07	0.0003937377279063627	15.352228331141609	0.00039381526295858015	15.346183579640204	-1452.0465010979517	602.6985268266211
1.8e-05	0.00031630562543350166	-6.700037075782567e-05	0.00020643406223849555	1.1270207782867433e-06	7.309469702101101e-07	0.0004247571718448578	17.040233188563814	0.0004248474067252327	17.03299522730706	-5219.3030080227745	668.9663036535758
1.85e-05	0.0004821827262016051	-6.0173658688945335e-05	0.00028728474584748713	1.0302901493897413e-06	7.71343589323824e-07	0.00046501119450784867	15.30399256408463	0.0004651193457423121	15.296876036221667	-7682.760628577858	600.8048847364614
1.8999999999999998e-05	0.0005934346370247099	-0.00012145627361616514	0.00035341558808642254	9.486544589899233e-07	8.169552120164417e-07	0.0005073750493824168	30.890026446483944	0.0005075038076570641	30.874353617790238	-9453.841643587737	1212.6821612707756
1.95e-05	0.0004478943636024896	-8.36211839469584e-05	0.0003208657425547966	9.244990641284736e-07	8.541388669658654e-07	0.0005471345805761042	21.267411774636013	0.0005472843133191883	21.255775638214757	-7675.697922198478	834.9170862699846
1.9999999999999998e-05	0.0002935421126708772	-8.356272598147589e-05	0.00031196405252234853	8.801992830784787e-07	8.954386153296203e-07	0.0005758766374498879	21.25254413506501	0.000576042518088206	21.240305291411254	-6045.686263929399	834.3334117522825
2.05e-05	0.00036310802251433703	-0.00010212782595335928	0.00014550688376524734	8.371078818223878e-07	9.510587956455648e-07	0.000588275395497138	25.97421401706252	0.00058844849735862	25.958934026038904	-5078.273895927994	1019.6969577248893
2.1e-05	2.798206397925164e-05	-0.0001479497747771807	5.1837080780746647e-05	8.686778914171075e-07	1.0411420730879581e-06	0.0005952547824420595	37.6281300220147	0.0005954320169066536	37.605731697664744	-796.9555634831919	1477.206959298945
2.1499999999999997e-05	-5.8839165033621104e-05	-0.00025707965448339495	5.924984297100983e-05	9.180731968367805e-07	1.1425584405628041e-06	0.0006002840978236168	65.38317938965729	0.0006004643404574952	65.34393090680453	-4.100420619462441	2566.81603786809
2.2e-05	-8.320161446565179e-05	-0.00019890523641142386	2.079890324746945e-05	9.830761068925507e-07	1.2282511685475325e-06	0.0006102276418623416	50.58765455385475	0.0006104139065295599	50.556784568709	623.0608963714293	1985.972603949349
2.2499999999999998e-05	-5.079658031915437e-05	-0.00018638355072924704	0.00013746681939681121	1.142555338144083e-06	1.2977894937206192e-06	0.000638330534254474	47.40300883436412	0.0006385343539307502	47.372750046409614	-865.3604273641988	1860.9496273363523
2.3e-05	-0.00021895090370270003	-0.0001262723489698111	0.0003098309001600959	1.4731269975950672e-06	1.3839543476797834e-06	0.0006976045483728327	32.114900968096	0.0006978479876486355	32.092497467110114	-907.3928191517243	1260.7683448396826
2.35e-05	-0.00032392367593163444	-0.000261139195239586	0.0006335997963737752	1.8433381839500583e-06	1.4732075406633504e-06	0.0007617173850732547	66.41564414084517	0.000762007639164359	66.36505419006225	-3091.9663171828297	2607.3485893074862
2.4e-05	-0.0003201600423410976	-0.00014015803594669336	0.0003868476810699184	2.140212576905431e-06	1.4978122695916574e-06	0.0008056388476912344	35.646453725090865	0.0008059635490741146	35.6177355571875	-665.8438255670944	1399.4102148106863
2.45e-05	-0.00031556382219506126	2.953107389687011e-05	0.0003122252041867736	2.4015882851997373e-06	1.4835391688206088e-06	0.0008413915368329292	7.510650759385546	0.000841745705368938	7.5043313614004905	33.33448640736961	-294.8534929622366
2.4999999999999998e-05	-0.00029056975087864487	3.4643166019893424e-05	0.0002568299698487735	2.6138421891968753e-06	1.428554686338604e-06	0.0008720597825297822	8.810811353609763	0.0008724402478703822	8.803127799376822	336.87539854393725	-345.8952608329917
2.55e-05	-0.00017563019128639018	0.00021257623129961202	0.0002312990160079866	2.789553159867844e-06	1.3443442407093113e-06	0.0009063034014524445	54.064604579346664	0.000906714342690611	54.01560564431822	-555.8262959074065	-2122.470877230172
2.6e-05	-6.935945448283495e-05	0.00016604796732396098	0.0003137371475212452	2.9077735060371506e-06	1.2463214204591347e-06	0.0009424692957265638	42.231051137233194	0.0009429136991596397	42.19124966821009	-2439.993094936701	-1657.908660407311
2.65e-05	0.00011345299931602384	0.00027467896965753947	0.0002618947770801729	2.926592102557536e-06	1.0935353622459036e-06	0.0009754179572265949	69.85922080755383	0.0009758939868992965	69.79107886910029	-3747.666046027434	-2742.5366896453284
2.7e-05	0.00032636051865451066	0.00041227261241218535	0.0002625302872787682	2.935696290448277e-06	8.737976796708743e-07	0.0010197489968590794	104.85347130622372	0.0010202692946128628	104.746547084042	-5879.789936158636	-4116.342678458534
2.7499999999999998e-05	0.0003382974243617396	0.000575704631392245	0.0004430616018589017	3.107834241525423e-06	6.089457004444012e-07	0.0010963715501444862	146.41920717303196	0.0010969730050847542	146.25867731989274	-7801.492046760471	-5748.132359606853
2.8e-05	0.00010729916372534394	0.0006151140092065111	0.0007764959039295403	3.489911369874387e-06	3.3024426534991925e-07	0.001213012452489591	156.44221122772026	0.0012137487475781966	156.25244487740602	-8824.266387022852	-6141.615940481181
2.8499999999999998e-05	3.1325145009019545e-05	0.000637974093217466	0.0010800108533831607	3.9897475124612015e-06	4.489540202352103e-08	0.0013568118733215458	162.25622625257492	0.0013577331760019592	162.03607507827508	-11096.152551883277	-6369.862825222972
2.9e-05	1.0101667609246853e-05	0.000645001954441903	0.0012087625623291803	4.635161772550574e-06	-2.4387621017645597e-07	0.0015080377996404236	164.04362522853182	0.0015091760331196085	163.79624124089716	-12169.769948060102	-6440.032621191642
2.95e-05	-0.0005050148795748377	0.0006533633426112308	0.0011982143081104037	5.46584089995789e-06	-5.244794006841225e-07	0.0016557373891705775	166.1701806874627	0.0016571096372523446	165.89504650633324	-6921.261093887978	-6523.517038871446
2.9999999999999997e-05	-0.0008790067459842642	0.0006082753691096595	0.0011526358696750316	6.490596464192059e-06	-7.604703566968869e-07	0.0017996326814382823	154.7029369427432	0.001801253965768455	154.42452848150657	-2732.0544853253614	-6073.33542597263
3.05e-05	-0.0014381657166981224	0.0004527793009497275	0.001137663477033426	7.771653644160471e-06	-9.307160473099086e-07	0.00194333815907683	115.15555487037507	0.0019452288906280939	114.9317686863658	3000.369553695836	-4520.782376294701
3.1e-05	-0.0020344026985193273	0.000312673698328184	0.0011496146984170768	9.363051444240056e-06	-1.0284787515371498e-06	0.0020904684157460273	79.5224365354813	0.0020926564947831836	79.35619739356072	8834.180337372369	-3121.89568288124
3.15e-05	-0.00277899861244787	0.0001268837136615321	0.0011921737327402404	1.130856592443979e-05	-1.0190225446701644e-06	0.0022557735664581113	32.27038961379075	0.0022583216563133793	32.197594921920654	15843.679106798907	-1266.8725256580722
3.2e-05	-0.003337290882995187	-0.00016940039576997636	0.0014388941272080995	1.3605388476887278e-05	-8.907068961125898e-07	0.002450511532471149	43.08367570963385	0.0024535189500020154	42.97809866544615	18954.573627318256	1691.3810373572855
3.25e-05	-0.0038900729121785923	-0.0004075281460863071	0.001660639077180802	1.6306894832959673e-05	-6.437422237382574e-07	0.0026833222431582714	103.64680913952503	0.0026869288054458484	103.36869135112856	22259.818788607074	4068.9714764049845
3.2999999999999996e-05	-0.004550834535880416	-0.0007028661816874233	0.0020448763027210476	1.9493264872300096e-05	-2.551648829181606e-07	0.0029751615031574333	178.76025909767418	0.0029795960940760527	178.22841845651232	25020.781189499066	7017.778949702592
3.35e-05	-0.0051305770696387885	-0.0010442423055298502	0.0026001628503073623	2.3225071823591537e-05	2.829656587477172e-07	0.0033337593563313827	265.58259589203516	0.003339328713430136	264.6972074281013	25264.962385613027	10426.254472142595
3.4e-05	-0.005940651322999327	-0.0013752822982235548	0.0031074347778861015	2.7473728816317063e-05	9.92921455210914e-07	0.003748068440752655	349.7761399939134	0.0037551100497325183	348.4651550822739	28288.29718697003	13731.528723150352
3.45e-05	-0.006567697085238184	-0.0018167972886410648	0.00348688676266919	3.222010136384672e-05	1.8941205601665706e-06	0.004201471797572516	462.0668379089266	0.0042103227803412325	460.1254771208587	30760.401329660395	18139.842405694377
3.5e-05	-0.007556222159958086	-0.002235144087090405	0.0037296760279191704	3.7532516756349435e-05	3.0072226183969784e-06	0.004696469868412146	568.465159569456	0.004707532934853862	565.7953800762959	38206.21278294899	22316.832894530962
3.5499999999999996e-05	-0.008450680702645586	-0.0027695482837232265	0.00414892611673486	4.348606088680426e-05	4.320718405729327e-06	0.005251173764802605	704.3804093594246	0.005265009635385588	700.6815854333555	42950.939405441975	27652.600384096106
3.6e-05	-0.0094885402276082	-0.003136147692087506	0.004679979620891039	5.015635939946199e-05	5.783061272044795e-06	0.005868001326268462	797.6177949837005	0.005885285695687741	792.9373727048809	48011.15245461615	31312.91820564182
3.65e-05	-0.010684540897577777	-0.003438789558677911	0.005137713083250992	5.766574430907393e-05	7.404232737083417e-06	0.006556551659576149	874.5888314271126	0.006578140260667237	868.8545445729724	55382.39352980934	34334.65089956359
3.7e-05	-0.01211964203862072	-0.0038502675433799293	0.005821550098317499	6.614574027571787e-05	9.204750867965317e-06	0.0073360839215295785	979.2402047251285	0.007363125318321104	972.0564164039291	62883.40255017048	38443.0596045823
3.75e-05	-0.01360046247994816	-0.004245162059420266	0.0065858205818059585	7.564662856324807e-05	1.1185367600822947e-05	0.008223558077350122	1079.6738972868436	0.008257558059933027	1070.7951362879064	70037.8073878882	42385.89039403306
3.7999999999999995e-05	-0.014991694464242197	-0.004660020874296473	0.007539599696120852	8.608021697282118e-05	1.329449690651427e-05	0.009209214290482963	1185.1851185810344	0.009251881259271032	1174.2704948501303	74405.56276211374	46528.05505352375
3.85e-05	-0.0162313298362058	-0.0048229760056425625	0.008148528424272924	9.749391344648906e-05	1.5490770057907572e-05	0.010296254565892579	1226.6295674102387	0.010349627673085313	1213.999877126132	80702.86361922984	48155.08324224828
3.9e-05	-0.017784751341412785	-0.00505183412854698	0.009153272026464992	0.00011006099279443915	1.7790984606586175e-05	0.011507757443152928	1284.8351525029568	0.011574484093865127	1270.0495812135164	86181.1471648983	50440.12093396258
3.95e-05	-0.019436131179482598	-0.005290313851403497	0.010129528714248015	0.00012375167628067484	2.018195084859104e-05	0.01283205121381908	1345.4878032607808	0.012915093146785853	1328.2224348617697	92921.92536134672	52821.22564862596
3.9999999999999996e-05	-0.021041434454970344	-0.005459868867024088	0.010948500385995898	0.00013848005885595347	2.2653344534891165e-05	0.014257097406311373	1388.6108035037003	0.014359706256723326	1368.8132440186916	100773.06619012199	54514.150490424414
4.0499999999999995e-05	-0.022498180364341584	-0.005651929045529022	0.011733147583574306	0.00015412957734862212	2.5183660218288154e-05	0.01577200446409578	1437.4575515282854	0.015897705988436678	1414.785964608633	107483.64683069053	56431.77850113936
4.1e-05	-0.023752750890046883	-0.005724791986304291	0.012378764558156865	0.0001706330246023347	2.773735905801924e-05	0.017380180081649918	1455.9888146776027	0.017532988559150253	1430.683466881638	113563.75357612548	57159.279731542134
4.15e-05	-0.02485308389268002	-0.0057570636136000004	0.013217650086350459	0.00018803566641189515	3.0303379812596695e-05	0.019105541558155085	1464.1964715647712	0.01929041089072183	1436.2222050279863	116174.18018417462	57481.49632498352
4.2e-05	-0.025930498957914338	-0.005780193369106035	0.014243945079140768	0.00020631907666867271	3.2870340630404195e-05	0.02096424345038047	1470.0790722572647	0.021187113574550637	1439.259976695154	116684.58938816212	57712.43574920269
4.2499999999999996e-05	-0.026690862233127638	-0.005761290294559473	0.015339953479332185	0.00022532992261111822	3.544550780266657e-05	0.02295094150005583	1465.2714451559384	0.023218414791669407	1431.6420859364623	113333.33511812921	57523.697690531204
4.2999999999999995e-05	-0.027163929159636835	-0.0058170905064609015	0.016281186959462294	0.00024498471241923673	3.8035152210073895e-05	0.02505451617048277	1479.4631371125172	0.02537372356854504	1442.3959040200984	108658.91846449545	58080.83582389631
4.35e-05	-0.027725882624341412	-0.005826382356643526	0.017200212032160805	0.00026528752795170157	4.0640600423105756e-05	0.027266325384177937	1481.8263373765487	0.027644949971415603	1441.4223782987951	105093.73112243226	58173.61045484934
4.4e-05	-0.02835485328907521	-0.005888147050516598	0.018003894490973497	0.00028620552319677116	4.327530427487558e-05	0.029587376941376302	1497.5349786051422	0.03003391333856681	1453.226846710256	103349.31834131358	58790.30105654631
4.45e-05	-0.02875308502875989	-0.005957920584349197	0.018938960145565377	0.00030755163080748707	4.5948375381571836e-05	0.032004924414117446	1515.2805115544318	0.03252827892316664	1466.7840733159471	97989.29128968118	59486.95605252466
4.4999999999999996e-05	-0.028743847352059548	-0.006060652623208323	0.01953976497599608	0.0003290728648142013	4.8660008539986906e-05	0.03448675913566415	1541.4083953003833	0.03509546321036324	1488.2502152419684	91898.31184507336	60512.68578394348
4.5499999999999995e-05	-0.028517258997394615	-0.0061313019958856	0.01996218364107173	0.0003505832972984313	5.141445534574687e-05	0.037003063782513515	1559.3766807207433	0.03770504868700965	1501.6749659430693	85418.29058354373	61218.0856072697
4.6e-05	-0.028146643753530955	-0.006253149917278719	0.020088403129180487	0.0003719556520423631	5.423375285540941e-05	0.03952940711015575	1590.3663151152368	0.04033191370255823	1527.5000775907683	80457.63603171075	62434.678182210126
4.65e-05	-0.02773665850392614	-0.006422881569082378	0.020121963601204246	0.0003930985956867613	5.711302645052421e-05	0.04204979470512279	1633.5342393147703	0.04295948013369464	1564.8444599077952	76029.04647999449	64129.36665088322
4.7e-05	-0.027209967217067792	-0.006522812393486343	0.019993609126957107	0.00041389096933603937	6.004819827743545e-05	0.044547272143500696	1658.9496889803245	0.04556999024990331	1585.048005712942	72051.84602382322	65127.12761050846
4.7499999999999996e-05	-0.02652508528117352	-0.006674209335611124	0.019757315697564278	0.0004342731189028701	6.304921995740743e-05	0.047012852246598846	1697.454538560436	0.04815386151184153	1617.6523591437756	67572.90670361507	66638.75286887825
4.8e-05	-0.025873223075870193	-0.006818884307822754	0.019485917422789774	0.00045410519721937137	6.608211561845677e-05	0.04942015549370762	1734.2497866337042	0.05068311794486239	1648.5428925133374	63774.15833251522	68083.26250810726
4.85e-05	-0.024979432760126284	-0.0068175200668652925	0.018829756198589828	0.0004732182950225996	6.911985785280241e-05	0.0517438461908005	1733.9028186426683	0.05313060878567655	1644.1840178850266	61401.54676018068	68069.64122183254
4.9e-05	-0.023971380157558224	-0.006840675309125177	0.018155104123340413	0.0004915751457518929	7.217543566162209e-05	0.05398680655789192	1739.7919013922594	0.05549876347137144	1645.8660925608085	58072.70371239115	68300.83511896465
4.95e-05	-0.022864158520881746	-0.006897711782296281	0.017544817552244494	0.0005091550263436389	7.526889351545584e-05	0.056154714916191874	1754.2980122106885	0.05779301918824329	1655.7859074569553	53111.04737799777	68870.31672330716
4.9999999999999996e-05	-0.021672552968410672	-0.0070109903048492924	0.016960544079051725	0.000525975301081069	7.83623282128457e-05	0.058245424828316704	1783.108187702648	0.06001057426231488	1679.2502937950571	47047.130244858716	70001.34799460464
5.05e-05	-0.020677567663556357	-0.0068976076670649485	0.016316093887588888	0.0005420913866208897	8.141352585527462e-05	0.06025406751174683	1754.2715325390045	0.06214572483851421	1648.5695371834638	43547.206640646466	68869.27718306775
5.1e-05	-0.019812618271906658	-0.0068210854662359	0.01565432677823896	0.0005575137411049815	8.443708148906154e-05	0.06217915798212924	1734.8096082021632	0.06419634819967972	1626.940607504845	41518.52980168884	68105.2400104814
5.15e-05	-0.01888829016547563	-0.006773324589209116	0.014986240937269826	0.0005722548419834697	8.746078773268898e-05	0.06402354621378843	1722.6625637511945	0.06616495903228027	1612.3715974901065	38960.074688276785	67628.37074837918
5.2e-05	-0.01803408005232667	-0.006821762633180483	0.014369835244757536	0.0005864000643659638	9.05245911890329e-05	0.06578866309682106	1734.9818323632055	0.06805259557438366	1620.8396971147572	36585.712539732864	68112.00119497562
5.2499999999999995e-05	-0.017470838005823653	-0.006953608340451204	0.013724524065849586	0.0006000284480407915	9.357139192799734e-05	0.06746519708254231	1768.5142079514676	0.06984880599712753	1649.2010483687457	37405.13314185796	69428.41682742469
5.3e-05	-0.017120210567127175	-0.006745315582055947	0.012959911760503474	0.0006132825925238624	9.659889968363361e-05	0.06906563053162536	1715.5390208831216	0.07156649885333555	1597.0542367042215	41538.571850908345	67348.71435584984
5.35e-05	-0.016999445090851214	-0.00686686387191071	0.012513275201485496	0.0006263276920749987	9.96430081668417e-05	0.0706174589833315	1746.4524498592498	0.07323484772755669	1623.1224156149754	44792.23703550067	68562.3152547681
5.4e-05	-0.01695392775072745	-0.0068199552200067836	0.012186293722103754	0.0006392599266330556	0.00010270251066011865	0.07213716698762761	1734.5221521912968	0.07487136637470987	1609.3986380549338	47602.52036260379	68093.95504841988
5.4499999999999997e-05	-0.017003228123904018	-0.006936077906848642	0.012002032348715061	0.00065221532519943	0.00010581529781583951	0.07364636203460534	1764.0556852133761	0.07649921878985992	1634.1394015709482	49934.521462110926	69253.38392483167
5.4999999999999995e-05	-0.017225405742041806	-0.00705953194313166	0.01201896497285287	0.0006653329295784737	0.00010896995749778343	0.07515888869773892	1795.453803500451	0.07813332778925991	1660.5094909212285	51983.793479960616	70486.01278030289
5.55e-05	-0.017679505056635555	-0.0071243437635017046	0.01205505978404605	0.0006787155671938488	0.00011214182236097222	0.07668297556674977	1811.9374217250838	0.07978263169353843	1672.9926686864596	56157.36631825372	71133.12746661891
5.6e-05	-0.018233042137163338	-0.007136889305539002	0.01220296218048441	0.0006924528351002293	0.00011533827078198224	0.07823209948536941	1815.12813484166	0.08146182191581629	1673.1268500180345	60207.43249221277	71258.38863740192
5.65e-05	-0.018875481502539208	-0.007234875536725641	0.012453560231550826	0.0007065751033111795	0.00011856361560072001	0.07981694248521363	1840.0490152756515	0.08318265317251182	1693.181928853421	64119.77853877161	72236.73377406991
5.6999999999999996e-05	-0.01939554741725059	-0.007266812325789171	0.012771482436459909	0.0007210557615906298	0.00012180627459741732	0.08143768151052469	1848.1715126108315	0.08494552851805624	1697.660709590006	66138.0857335489	72555.60716967568
5.7499999999999995e-05	-0.0199155264055734	-0.007312722966528095	0.013024896808171814	0.0007358692431338809	0.00012506373922948545	0.08308168213682515	1859.8479856688002	0.0867368860876957	1705.3286865006503	68799.60453175944	73014.00271713463
5.8e-05	-0.020521734638006047	-0.007333380930022109	0.013141724080295361	0.0007509868046694396	0.00012833979335901514	0.0847390801411598	1865.101934432923	0.08854609604084833	1707.0549121395793	73685.8367778426	73220.26249336112
5.85e-05	-0.021069482301323213	-0.0073963044453649665	0.013238135237836917	0.0007664274653882493	0.00013162727591714	0.0864152340643088	1881.1052992256648	0.09037911498332743	1718.5491444934673	78192.21354199456	73848.52336708
5.9e-05	-0.021675915146872147	-0.0073847650497241716	0.013440251349189528	0.0007822043059266913	0.00013488974688551683	0.08812410349787024	1878.170479756009	0.09225137656409828	1712.6583900113458	82229.12062357225	73733.30808153895
5.9499999999999996e-05	-0.022060288668966296	-0.0072838481692594804	0.01375884936923085	0.0007982840465361934	0.00013810859678190437	0.08986929767133942	1852.5042460272964	0.0941670608522949	1686.020990503649	82885.8572054978	72725.70182895969
5.9999999999999995e-05	-0.022459644169693416	-0.00718863743988174	0.014018411529199299	0.0008145955279267347	0.0001413162041309646	0.09164020498311727	1828.2892601652895	0.09611472884855632	1660.7444575953105	84281.62611520627	71775.06873574581
6.05e-05	-0.022692972478010883	-0.00723329980271777	0.014168110735200861	0.0008310670568212372	0.00014454937157629542	0.0934298902467919	1839.6482581658988	0.09808691062709524	1667.770123312757	85116.62226256123	72221.00083195536
6.1e-05	-0.022880366465179772	-0.007303559892730564	0.014317289486107916	0.0008477047788937313	0.00014780223571949258	0.09524283710105304	1857.5175371583232	0.10008869957714375	1680.6022969544038	85498.18291746762	72922.51385611629
6.149999999999999e-05	-0.02306996322686571	-0.007321859439107916	0.014538352213460243	0.0008644379213000862	0.00015106713509282978	0.09706915335888841	1862.1716686801044	0.10210931029047582	1681.412241392418	85184.01046581326	73105.22597785726
6.2e-05	-0.023096599013473485	-0.007357672293311314	0.014530082662237792	0.0008811307948983553	0.0001543477566396646	0.09888675874938574	1871.2799673338502	0.10412434530842084	1686.2351566515492	85532.52338539796	73462.80000959401
6.25e-05	-0.023027553864470782	-0.007392548951515915	0.014399706303235735	0.000897635747576939	0.00015764505534367044	0.10067901573705411	1880.1501628554893	0.10611526233751918	1690.8584950213367	86144.88586022914	73811.026576985
6.3e-05	-0.0226551313176536	-0.007432655571478457	0.014126626582998849	0.0009138857500258247	0.00016097143952329958	0.10243227371515776	1890.3504968064324	0.1080667004251373	1696.7175972999714	85152.99577454398	74211.47178355494
6.35e-05	-0.02250198014584996	-0.007523322097497433	0.013778981297429401	0.0009298312366150854	0.0001643415746397608	0.10413919838136591	1913.4097534685293	0.10997023341244268	1714.1487955672299	87094.92545189717	75116.73320360374
6.4e-05	-0.02202343817558888	-0.007629367075298334	0.013389165667546254	0.0009453586557364486	0.00016776828149504895	0.10579248720272369	1940.380218404238	0.1118174135207534	1735.1025689802893	86209.03584728779	76175.54102836802
6.45e-05	-0.021475970302323684	-0.007777678063886454	0.012925290127377413	0.0009604790654902502	0.0001712218581644046	0.10739827112611723	1978.1002160905614	0.11361478989226836	1765.6556727682362	85374.40682281011	77656.35453290246
6.5e-05	-0.020949564607242063	-0.007750178237648166	0.012633057284441309	0.0009752746642988555	0.000174644042682989	0.10897626994355822	1971.1061734241528	0.11538421880600186	1756.3023749816682	83036.30412958722	77381.78206559124
6.549999999999999e-05	-0.020457805851499863	-0.007636533721993769	0.012483050433440952	0.0009897799653451414	0.00017802779168129	0.11053986052884815	1942.2029147488843	0.11714058516685488	1727.5120754338202	79624.07661657728	76247.09653015419
6.599999999999999e-05	-0.01987366510334956	-0.007577365732533887	0.012403729665985236	0.001003976579846287	0.00018143225912216145	0.11209002931600498	1927.1546944735198	0.11888492549457957	1711.1398682735064	74583.6932175603	75656.33276637357
6.65e-05	-0.019283526807250973	-0.007729687292863918	0.012269423322980725	0.0010178539951163394	0.0001848642295630644	0.11362450980892734	1965.894702600511	0.12061461432913737	1742.5208806815608	70032.43158572946	77177.18989041902
6.7e-05	-0.018688193797485344	-0.007701023804509284	0.012154028028983644	0.0010315486212720156	0.00018825655404842447	0.11515543152686944	1958.6047052462268	0.12234327824267927	1733.0607352230406	65240.485570055695	76890.99881957071
6.75e-05	-0.018518319477022826	-0.007551432469083816	0.012212780330121527	0.0010451884610340949	0.00019163529322099325	0.11668031792040029	1920.5590763966143	0.12406810303890682	1696.4676327777468	62957.759306918415	75397.40167098344
6.8e-05	-0.018537925859326176	-0.007639941973980872	0.012057967210464713	0.0010588133617718608	0.00019499875716084934	0.11820602709596736	1943.0697369465636	0.12579684107368316	1713.3871829717039	64699.253692570914	76281.12627816817
6.85e-05	-0.018438055381188364	-0.007482752476935381	0.012225876082806356	0.0010724175008381257	0.00019835892260053857	0.11974495643042113	1903.0916643754447	0.127543591262079	1675.2060359417094	62025.606364073494	74711.66515993392
6.9e-05	-0.018234160190470007	-0.00762511136748078	0.012268384943973688	0.001085958503759641	0.00020177895209382845	0.12128308908802606	1939.2978623997371	0.12929249128943532	1704.0938269860912	59565.38105590265	76133.04984367848
6.95e-05	-0.018166865002999497	-0.00775191123926606	0.012213195831509194	0.0010995504645975017	0.00020523149547563733	0.12282372135934208	1971.546928472984	0.13104730493736189	1729.3941978833516	59444.50775092048	77399.08524874433
7e-05	-0.018423490548685806	-0.007771299229243699	0.01230816987063351	0.0011133973658518392	0.00020867326339436628	0.12438802370472925	1976.4778843250147	0.132832235611448	1730.6277063977216	61058.51987655005	77592.66495351185
7.049999999999999e-05	-0.018936376528500533	-0.007703462961348143	0.01258993890855713	0.0011276327395560273	0.00021210896686501684	0.1260010833517197	1959.225057056933	0.13467614286022983	1712.3605773379247	63366.110783583266	76915.35262114025
7.099999999999999e-05	-0.019394085250664665	-0.007744032459941859	0.01308421204859119	0.0011422631738461757	0.00021556377271352603	0.12767754859689054	1969.5431151297578	0.13659613970714457	1718.076678334107	63001.03275205861	77320.4194470152
7.15e-05	-0.0197034440013615	-0.0077893504359298526	0.013599129673602857	0.0011572470062826165	0.00021905702827705646	0.12941031022104305	1981.0688555060372	0.1385844925954972	1724.698120345754	60948.62679104351	77772.8975235221
7.2e-05	-0.020086984840772808	-0.007916908786963562	0.013980249423906783	0.0011725464868833062	0.00022259196742587415	0.13118109228713606	2013.5108259336296	0.14062056701802492	1749.3762764556825	60972.800195051	79046.5059771171
7.25e-05	-0.020517501053136825	-0.00797676678264561	0.01420427937631798	0.001188135801681052	0.00022615297456523813	0.1329782452807904	2028.7345357890408	0.14269121056805423	1758.9569770792752	63034.46565321944	79644.1591193701
7.3e-05	-0.020970396673870774	-0.008034114817124786	0.01439998044647218	0.0012039492934216513	0.00022972951574638123	0.1347980336803526	2043.3198861293122	0.14479231222938568	1767.884383299119	65602.42887305107	80216.7515127167
7.35e-05	-0.021165163097376868	-0.008046610423491488	0.014564554229971466	0.0012199098212495275	0.00023330664537509965	0.13663721425117095	2046.4978990852512	0.14692029877157525	1766.8701271833686	65903.88778371744	80341.51409997545
7.4e-05	-0.021322841291935443	-0.00803676057549808	0.014708634582819003	0.001236025601784046	0.00023686239562901174	0.1384848391583241	2043.9927829973678	0.1490626249778489	1760.930771203202	66039.655657898	80243.16813070438
7.45e-05	-0.021728801453722392	-0.00795048519113307	0.01469895791814082	0.0012522943515924456	0.00024041564620591176	0.14032396267612163	2022.0503272857923	0.15119966149033623	1738.3082126305012	70189.58838689272	79381.750136712
7.5e-05	-0.022145928410765597	-0.008025521611038986	0.01457332281423724	0.0012686865351579524	0.00024398346727284916	0.14214848662280477	2041.134372319714	0.15332425580295533	1750.9902103006782	75608.80511014587	80130.95250523763
7.549999999999999e-05	-0.022516153249641596	-0.008015996542756023	0.014466584866468929	0.0012851555508386434	0.0002475599989020604	0.1439663731355061	2038.7118575956488	0.1554456198917769	1745.2059055892528	80371.04789705586	80035.8493043265
7.599999999999999e-05	-0.022597022659336708	-0.008064685750782587	0.014467678560885967	0.0013015982097929974	0.00025115833104329545	0.14577311813573132	2051.095004870132	0.15755845084720316	1752.1004904175898	81167.56983816258	80521.98750256246
7.65e-05	-0.022574982118662046	-0.008114015278233213	0.014289251763048183	0.0013179093366070677	0.000254758659834605	0.1475560469728847	2063.641004859873	0.15964781623543126	1759.1382958115987	82729.01099458206	81014.51898061803
7.7e-05	-0.022384700527000246	-0.008073663022293053	0.014088610268485282	0.0013339808258157732	0.0002583518686799862	0.1493017897920944	2053.3781982048126	0.161697842907642	1746.8051580927681	82832.44961546683	80611.62121759007
7.75e-05	-0.02208940015692151	-0.00808200281468194	0.01369738311146844	0.0013497858461133084	0.00026195673071206115	0.15099451787804916	2055.499261199591	0.16368963553975152	1745.1301412560724	83790.23219716772	80694.89001184491
7.8e-05	-0.02203041718171406	-0.008126057691865736	0.01324480497766438	0.0013652890885293826	0.00026559193932709655	0.15262447416979658	2066.7037571122905	0.16561132269105727	1751.2741829182842	87720.08953085367	81134.75665756961
7.85e-05	-0.021731659374034516	-0.008218446109435954	0.012698280242993	0.0013804385281140563	0.00026927787390697435	0.154188473918984	2090.2009431951756	0.16745872660574787	1767.9160495798903	90193.92248793437	82057.21033212832
7.9e-05	-0.021489453377296568	-0.008354130084124589	0.012195012284966097	0.0013952957073612843	0.0002729798374225724	0.15570117940703052	2124.709506991078	0.16924879421282316	1793.8897308552366	92800.49993359165	83411.94920873192
7.95e-05	-0.0212340297036735	-0.008290514875923534	0.011881858726142409	0.0014098552689826296	0.00027667995710024563	0.1571714563456414	2108.5302236554194	0.17099172997685838	1777.1294576546961	93376.90492174604	82776.78211629546
7.999999999999999e-05	-0.020826625965484513	-0.008345839881508443	0.01151970124787193	0.0014240924935835812	0.0002804047322434647	0.15861165559462753	2122.6010561845865	0.17270196054185458	1785.9317884962443	92925.14289551432	83329.17554437852
8.049999999999999e-05	-0.020263478178620207	-0.008401369958261814	0.011403129284668625	0.001438010171395565	0.00028416453710623763	0.16003649904975883	2136.7240445524644	0.1743968393385235	1794.7702090268472	88466.29924022517	83883.61650891545
8.099999999999999e-05	-0.01963429976247251	-0.008503339338909047	0.011275291829886932	0.0014516700503343538	0.0002879336825465405	0.16145917104440521	2162.657961106491	0.1760920060532946	1813.4769994536532	83460.65216690695	84901.73146687569
8.15e-05	-0.019138933377061785	-0.00844336675159888	0.011368567385861785	0.0014652665714385454	0.0002916778599570378	0.16290155513276308	2147.405107112882	0.17781359908008237	1797.5894756641558	77583.34702291741	84302.93418262726
8.2e-05	-0.019035686218772434	-0.008391078915565599	0.01158903798960023	0.0014790220122545303	0.0002954341010165299	0.164379477436549	2134.106719225552	0.17958068932912408	1783.3033719254277	74351.1817044076	83780.86542387874
8.25e-05	-0.01928782136971773	-0.008497606928087492	0.011934208904046749	0.0014930895188831658	0.0002991875916482563	0.1659172957650354	2161.200034590158	0.1814227157906302	1802.619569243658	73422.26459375516	84844.4961167583
8.3e-05	-0.01948545523899495	-0.008378712533926313	0.01254236887402423	0.0015074767801706386	0.0003029450725302554	0.16751898646548588	2130.9615720502643	0.18334486395276006	1773.9850493035055	69323.35999020578	83657.39308303597
8.35e-05	-0.019708871470992755	-0.008515547758355497	0.012950829041347079	0.0015221265984214497	0.00030673962435873636	0.16916579051131678	2165.762933689153	0.18532501126473927	1799.389934951519	67475.78577490266	85023.6266316064
