Repository: AlexProher/BarGv2

File: Plansee-Tungstan-W/DX2/IRCamera/Specimen4/result_data.txt (part 1 of 2)
time	incid	trans	refl	U_in	U_out	eng_strain	eng_stress	true_strain	true_stress	F_in	F_out
5e-07	-0.0008312785118740118	-0.00017511666018783805	0.00033212365168253745	4.6276037555600786e-07	6.879932907003568e-08	3.149062488869653e-05	44.53749570415195	3.149112072885674e-05	44.53609319058125	4983.819910190666	1748.4551734414763
1e-06	-0.0007354080978435273	-0.00013421658986588743	0.0001818375138289942	8.052864377240502e-07	1.1975222303907444e-07	4.5932262449022516e-05	34.135363181127175	4.593331736764791e-05	34.13379526666675	5527.13459956936	1340.087748709713
1.5e-06	-0.0005689429711797459	-9.48761135679056e-05	5.3865680332278794e-05	1.0629379636672248e-06	1.5873204814435984e-07	5.647033934004592e-05	24.129882878789022	5.647193384972792e-05	24.12852025611462	5142.797680920027	947.2921161578122
2e-06	-0.00041750838270682925	-8.038367674297513e-05	0.00011812716834264994	1.2954911513283594e-06	1.9369584018890666e-07	7.484851951583939e-05	20.444015171280846	7.485132080611035e-05	20.442484967012316	2989.176658147545	802.5921423509608
2.4999999999999998e-06	-0.00032813766708780296	-7.681935958798145e-05	0.00018182467245179027	1.5302358684477938e-06	2.228130311376231e-07	0.00010022564869922596	19.537500852149314	0.00010023067162521904	19.535542693452445	1460.86450106258	767.0041591016793
3e-06	-0.00031313142274266094	-5.4096383782605784e-05	0.00023235761000624247	1.7759419983530144e-06	2.4036706654943096e-07	0.00012997024069636746	13.75835661634717	0.00012997868756002172	13.756568439426156	806.4874615932881	540.1262334932405
3.5e-06	-0.0003061402740571965	-2.4829485101450934e-05	0.0002531064042694239	2.033961770348206e-06	2.4717397659069757e-07	0.00016377385447548175	6.314893653499322	0.00016378726687764946	6.3138594390250855	529.5175450387709	247.91040231667816
4e-06	-0.0003022479703324221	-5.77551692909051e-06	0.00029860524952667153	2.242579430231879e-06	2.45524546967378e-07	0.000201719013855393	1.468889711251414	0.0002017393618720597	1.4685934082673981	36.37080578961286	57.66574375696355
4.5e-06	-1.6425626536473662e-05	1.319162742047255e-05	0.000320700922051407	2.302957188984684e-06	2.2992250134071128e-07	0.0002412614047137542	3.355032290701905	0.00024129051292828845	3.3542228508985903	-3038.0416918804835	-131.71202091621174
4.9999999999999996e-06	0.0003903318825266053	5.6957770057958775e-05	0.00032467380025112956	2.21690046424231e-06	2.085365494659185e-07	0.0002809336247521131	14.486094221722675	0.00028097309399521174	14.482024590764466	-7138.985997973079	-568.6957918150412
5.5e-06	0.000644087170087324	3.919703389642198e-05	0.00032281987513362866	2.0466047383490234e-06	1.8880932695324969e-07	0.0003135767350316284	9.968998534490295	0.0003136259104964618	9.965872488478315	-9654.099293808933	-391.36342953461417
6e-06	0.0006543617736862176	4.9499846390955805e-05	0.00020995110240271437	1.8460805315595106e-06	1.6083737494081575e-07	0.0003329869591936988	12.589317279284694	0.00033304241166150797	12.58512520080554	-8629.746124947678	-494.2320303161875
6.5e-06	0.0005640243991587698	7.626671184894942e-05	0.00010684481601549047	1.6671401932628306e-06	1.254485322500461e-07	0.00034585345840879	19.39694571435348	0.0003459132795093964	19.3902372135956	-6698.30471136134	-761.486238663014
7e-06	0.0004505164125547555	8.28474230291993e-05	0.00010315041132644641	1.5491726728143143e-06	8.969956091489398e-08	0.0003620120702686579	21.070620826740072	0.0003620776124566764	21.062993007672738	-5528.09550810078	-827.1914576621095
7.499999999999999e-06	0.00034361129828209446	7.788591025553405e-05	0.0001605756663204655	1.5246223451063937e-06	5.40237685429106e-08	0.0003891856045548125	19.80875714337502	0.0003892613569273317	19.801047860250694	-5034.063039436179	-777.6531517812995
8e-06	0.00021027262964874507	8.251839821429849e-05	0.0002829258965142783	1.5715319007938319e-06	9.74239230965996e-09	0.0004268211082876387	20.98693980367529	0.00042691222234405343	20.97798213476872	-4924.348795131597	-823.9063039869143
8.5e-06	0.00019306644516252556	0.0001165780495597685	0.0003313263589269949	1.6482770989039185e-06	-3.574790370030007e-08	0.0004678463142754553	29.64934561849985	0.00046795578850839935	29.635474281431556	-5235.808576079059	-1163.9754529572183
9e-06	0.0001314502273378356	8.795390301701337e-05	0.0003382495151426678	1.7420858094616182e-06	-7.158582878692185e-08	0.0005059276423365908	22.369354084196296	0.000506055666908831	22.358036809623886	-4689.724803015638	-878.177191076576
9.499999999999999e-06	6.829876740833234e-05	7.317938115995303e-05	0.00028327907705601245	1.8552918957056597e-06	-1.0284069872970097e-07	0.0005359111609271772	18.61174356881814	0.0005360548126387489	18.601769327715296	-3510.334769756984	-730.6607346275317
9.999999999999999e-06	-8.792864332654278e-05	6.734772324777221e-05	0.0002060844784600279	1.966620210365579e-06	-1.3573894946455657e-07	0.0005543586726083632	17.12857549712672	0.0005545123861882121	17.119080122750464	-1179.7288789646984	-672.4344503016637
1.05e-05	-0.00011153860791643406	8.05682950979276e-05	9.499892772710243e-05	2.0438665076855302e-06	-1.7311217505796347e-07	0.000566213434577198	20.49096923711207	0.0005663737939385444	20.479366975042506	165.14070884566132	-804.4354673520353
1.1e-05	-4.229104146883255e-05	8.746795604096195e-05	9.848365002101764e-05	2.1045666422605376e-06	-2.0131024506826502e-07	0.000582727330315604	22.245762980213843	0.0005828971818743306	22.23279976614155	-561.0560241775516	-873.3252455027858
1.15e-05	3.889781575816601e-05	3.9315266403688794e-05	0.00017104104600664425	2.121429769462029e-06	-2.2648902720546158e-07	0.0006079417432083609	9.999068659050907	0.0006081266147211003	9.992989807819864	-2096.1380177383635	-392.54392394775493
1.2e-05	0.00029680932987051083	7.389273454883647e-05	0.00024048553004113823	2.07246963306804e-06	-2.6077968392323563e-07	0.0006339273179295845	18.793171043844556	0.0006341283348096427	18.78125753932934	-5364.6293646095955	-737.7832232699452
1.2499999999999999e-05	0.00034743637717853923	8.028377316372914e-05	0.00018362724375780404	2.0413034397840803e-06	-2.8830049373923344e-07	0.0006583884785377944	20.41860665088807	0.0006586053114108997	20.40516327552133	-5302.413456587839	-801.5946534210634
1.3e-05	0.00019192470367693706	4.3454374570633e-05	0.00021560543772744192	2.1143737020648185e-06	-3.0790557827715057e-07	0.0006936066653708681	11.051769824128867	0.0006938473217610249	11.044104242914706	-4068.991398691087	-433.870917508303
1.35e-05	5.433823958029274e-05	4.469335302593197e-05	0.0003591935831210341	2.269357310271762e-06	-3.3310586554317807e-07	0.0007451504394046652	11.36687974897111	0.0007454282019852238	11.358409713531504	-4128.915284298198	-446.2415182702541
1.4e-05	9.007994454631494e-05	6.861133857000524e-05	0.00048205673410535904	2.423519613005523e-06	-3.6603988317537734e-07	0.0008047845414504354	17.44995132696089	0.0008051085543815285	17.43590787588389	-5712.508076793588	-685.0510382666716
1.45e-05	0.0001900738970332617	7.946549370730133e-05	0.0004912365142823295	2.5320630595846385e-06	-4.013655304990603e-07	0.0008558780231836187	20.210493283854014	0.0008562444958978203	20.193195566814662	-6802.555005940081	-793.4245287317425
1.4999999999999999e-05	0.00015579773488583873	7.936450426786503e-05	0.0003426645440309052	2.5920103279808178e-06	-4.372939763519021e-07	0.0008853441467653205	20.184808596170768	0.0008857362953691701	20.16693809402657	-4976.90482106361	-792.4161980129181
1.55e-05	5.5588462790998513e-05	8.217577636081988e-05	0.00013825456356655302	2.6166904742208e-06	-4.755942708928283e-07	0.0008985096184938157	20.899800639925342	0.0008989135202189138	20.881021968025767	-1935.428884418343	-820.4853904564358
1.6e-05	4.832026950220061e-05	9.002873127760813e-05	7.662021957931313e-05	2.6090564876160114e-06	-5.132577992297901e-07	0.0009083975425274187	22.897046050477357	0.0009088103856111381	22.876246430113966	-1247.4703678825224	-898.8933479650652
1.6499999999999998e-05	0.0001473850552300094	7.931276938009566e-05	8.476142904666667e-05	2.578592687623201e-06	-5.497799256021007e-07	0.0009244841640442532	20.171650839853854	0.0009249117630883532	20.15300246808978	-2317.8703899127613	-791.8996501752038
1.7e-05	0.00025213638397674686	8.489679781087405e-05	0.00017778968809241657	2.5323472231743806e-06	-5.876925467114068e-07	0.0009442678199614501	21.591839198750655	0.0009447139216678265	21.57145071982149	-4292.603936715031	-847.6534738717388
1.75e-05	0.0002786816615978847	8.556466546675163e-05	0.00014510104174290868	2.5165521582466925e-06	-6.28377346461145e-07	0.0009652748345558296	21.761698267686096	0.0009657410123262555	21.7406922479911	-4231.265370618832	-854.3218094649418
1.8e-05	0.00013519285361892776	9.736097500802893e-05	0.00019775622904819816	2.5715218391109397e-06	-6.717532498043628e-07	0.0009924716101059954	24.761858760445264	0.0009929644361586205	24.737283318612068	-3324.3355912423945	-972.1022560703058
1.85e-05	6.153518508211801e-05	9.766431574030274e-05	0.00024612465643198203	2.673625631589545e-06	-7.230459635038765e-07	0.0010324464956901168	24.83900753969932	0.001032979835701637	24.813362593408538	-3071.8347470680715	-975.1309666001364
1.8999999999999998e-05	0.00013182265211904436	0.0001329562738383278	0.00040630884905173894	2.7877529862386788e-06	-7.734180617550972e-07	0.0010818976679169174	33.8148264623301	0.001082483341662956	33.77824228043949	-5372.982823019999	-1327.5041026066285
1.95e-05	0.00016213852541592573	9.352507524886847e-05	0.0004007879362115088	2.869456672363528e-06	-8.101401823843921e-07	0.001119856761012916	23.786272720476738	0.0011204842691186956	23.759635502151415	-5620.548513452916	-933.8026518435412
1.9999999999999998e-05	9.004166942843768e-05	7.158369945387997e-05	0.00021874564873119944	2.9178323661118813e-06	-8.453437497736576e-07	0.0011382446162340489	18.20591315237922	0.0011388929086274537	18.1851903697499	-3083.092056176806	-714.7286243922366
2.05e-05	-7.437103104852327e-06	8.669740678948892e-05	8.136409930060516e-05	2.930723826950371e-06	-8.806934605062561e-07	0.0011424013479077735	22.04978885678946	0.0011430543857291926	22.02459914827838	-738.1253092470149	-865.6316838297597
2.1e-05	1.7317317567247357e-05	7.224078428272997e-05	-1.3521728331553991e-05	2.889151223619018e-06	-9.080990264796049e-07	0.001138042276013745	18.373029820266673	0.0011386903378526082	18.352120535592746	-37.897123142300266	-721.2892986716589
2.1499999999999997e-05	9.845525287418702e-05	5.097920792777527e-05	-5.7623054571996946e-05	2.836221458345519e-06	-9.282701799285583e-07	0.001134462922176019	12.965563936914593	0.001135106912338282	12.950854985363062	-407.6897554343079	-509.00273990868334
2.2e-05	8.110685519240846e-05	3.971365983762712e-05	-7.958836586050345e-07	2.80781746650138e-06	-9.501276659588034e-07	0.0011410233255155923	10.100392232910517	0.0011416747882335165	10.08886744977591	-801.8662159943477	-396.52168974049795
2.2499999999999998e-05	0.00015367512667693794	5.8561240268693434e-05	0.00010786878419806242	2.8111719717107622e-06	-9.694971239502056e-07	0.001165347862591918	14.893905491910948	0.001166027408401822	14.876548910980302	-2611.389479224835	-584.7056665032121
2.3e-05	0.00022824529602583917	2.8527071103649627e-05	0.00028913405301029887	2.8422872940118226e-06	-9.785682603540755e-07	0.001208855099873705	7.255302296012331	0.0012095863545799781	7.246531686830671	-5165.782618762191	-284.82901056248625
2.35e-05	0.0003419403468127617	1.2258270024216669e-05	0.0004209512647809194	2.924003547290599e-06	-9.851824850110176e-07	0.001266205722155953	3.1176511016043307	0.0012670080379574605	3.1137035139397935	-7617.1038417206855	-122.39289864421903
2.4e-05	0.00022667414014177384	1.7480386404170822e-05	0.0005150731162905402	3.1040130129241744e-06	-9.93935715740912e-07	0.001332105273941876	4.445794212541427	0.0013329933149026356	4.439871946624041	-7405.987679892791	-174.5332055176506
2.45e-05	3.952548695201973e-05	2.1875597829223134e-05	0.0005604790698694158	3.387626276726299e-06	-1.0133356278038773e-06	0.0013972524996635194	5.5636302296978455	0.0013982295671834774	5.555856433452197	-5990.755364667231	-218.4172662704008
2.4999999999999998e-05	-0.00025142458136654246	6.534964012454598e-05	0.0005027943386477171	3.745585238827539e-06	-1.0416601999057072e-06	0.0014506738372820646	16.620402154728733	0.0014517270833073258	16.59629137215776	-2509.805475353179	-652.4845564993057
2.55e-05	-0.000486124379981673	6.200235680729713e-05	0.00036909985343825384	4.05638492988533e-06	-1.0776493074164464e-06	0.0014896364607184694	15.769086145146089	0.0014907470721862229	15.74559593947207	1168.4333097427987	-619.0635511721119
2.6e-05	-0.0002753705420341133	9.98106687455723e-05	0.0002668124354903016	4.21777214270208e-06	-1.1342200265545439e-06	0.001514525826788913	25.38489042513837	0.0015156738803465027	25.34644435297929	85.44855552487327	-996.5612634780565
2.65e-05	-4.403180542696724e-05	0.00015454071295250315	0.00013940902374152194	4.28988556353937e-06	-1.2059948307352482e-06	0.0015318395143850837	39.30440617046845	0.0015330139800825262	39.244198128007085	-952.2954047414049	-1543.0142898985255
2.7e-05	2.376013359584207e-06	0.0001681707691113076	0.0001431691431790266	4.4205213701105315e-06	-1.2924462976019027e-06	0.0015583882220720332	42.7709442312615	0.0015596037720273018	42.7042904955246	-1453.198008951962	-1679.103809762579
2.7499999999999998e-05	-0.00015643265753910053	0.0002205294344989834	0.0002901345716198316	4.685042756875359e-06	-1.398133137802495e-06	0.0016065462845213348	56.08734617883984	0.0016078381638314396	55.99723926122756	-1334.9489598689686	-2201.879765364837
2.8e-05	-0.00024690775358299807	0.0002546562135162442	0.000495857259050525	5.056757877064464e-06	-1.5220126609331277e-06	0.0016787763407266315	64.76682460337958	0.001680187064808973	64.65809559057143	-2485.6404313187372	-2542.619151678052
2.8499999999999998e-05	-0.00024551249242582476	0.00030232676906627085	0.0006830156278309034	5.493664007798765e-06	-1.6641790695021771e-06	0.0017685476658713842	76.89089755421409	0.0017701133926085546	76.75491233681782	-4368.257250197393	-3018.5865975102674
2.9e-05	-0.0002537248607939007	0.00033687709826160086	0.0007821498004192351	6.031039551468296e-06	-1.8191983266106396e-06	0.0018642796398157598	85.67809767819702	0.001866019571919728	85.51836974511741	-5276.06749964492	-3363.5549275417034
2.95e-05	-0.0005999554621709852	0.0003601153182408996	0.0007802998835447092	6.772753398652547e-06	-1.975451803696535e-06	0.001964688968590938	91.58828418695066	0.0019666215015949457	91.40834169535638	-1800.6518409725638	-3595.577317077875
2.9999999999999997e-05	-0.0010961244240113132	0.00034242635698346867	0.0008584893061879234	7.746178309009573e-06	-2.1237938493792115e-06	0.002074594709306818	87.08944304203226	0.002076749661862046	86.90876774426079	2372.671741820583	-3418.961592507832
3.05e-05	-0.00148677527422709	0.00032454420408012434	0.0009352916300239088	8.901714265874943e-06	-2.2562619684571352e-06	0.0021983002486126307	82.54146738249533	0.002200720057565697	82.36001645422753	5506.29751470316	-3240.4169427721276
3.1e-05	-0.001689698355184735	0.00027105453731406554	0.0010837169919570926	1.0205680424060341e-05	-2.3608367056979526e-06	0.002332423593852821	68.9374173666116	0.0023351479307929354	68.77662610784644	6050.430886518672	-2706.3484853080704
3.15e-05	-0.0019841123015603692	0.00019913091044352482	0.0011053215261923994	1.174360518852398e-05	-2.4252006557294724e-06	0.0024758492205693827	50.64505032776029	0.0024789192035076864	50.519660819380604	8774.300948388494	-1988.2258500340736
3.2e-05	-0.002589791915442961	9.026013622319512e-05	0.0012355403186268832	1.3656774400125884e-05	-2.4343770602301445e-06	0.002639496727626302	22.955899370081244	0.0026429863410152013	22.895307348814196	13521.547339097213	-901.2038144497363
3.25e-05	-0.0033412308487404006	-4.9001492187422784e-05	0.0014353645540872053	1.603474014951936e-05	-2.374366583874298e-06	0.002842943422388916	12.462570639786257	0.0028469922616083227	12.42714025655982	19029.153360963584	489.2562045755699
3.2999999999999996e-05	-0.004030028689967904	-0.00022081561125452285	0.0018851062441024864	1.8892808254440435e-05	-2.225701852847959e-06	0.003100237123005173	56.160129636489124	0.003105052813879431	55.9860199177573	21416.01343402388	2204.7371018867016
3.35e-05	-0.004621009496718818	-0.000447605796895062	0.0023142061136199525	2.2153974243074716e-05	-1.9542029643939356e-06	0.003400946764615502	113.83977535309256	0.0034067431298812913	113.4526123374209	23032.31631396559	4469.127439982544
3.4e-05	-0.005133828694803995	-0.0007730984554089722	0.0025937015074217807	2.5829143376525787e-05	-1.5470033359775767e-06	0.0037421157246868893	196.62246356075104	0.003749134956391888	195.8866795480337	25361.941674846017	7719.014241646155
3.45e-05	-0.0058220966606942455	-0.0010577389405557185	0.0029745460892649555	3.005499109153049e-05	-9.965406102226628e-07	0.00412831882718095	269.01520089855103	0.004136863861208824	267.9046203798837	28431.415508446036	10561.011846510735
3.5e-05	-0.006874765310850169	-0.0014172332182260082	0.003328707573804337	3.492925558017777e-05	-2.8098249518044064e-07	0.0045577374860361515	360.4455355693565	0.004568155639055428	358.80271944021763	35405.671790504835	14150.388373798334
3.5499999999999996e-05	-0.008032161775761102	-0.0018000353266896718	0.0036798708579574234	4.045332009238767e-05	6.110080375768264e-07	0.005030201222538481	457.8037608972788	0.005042895271681407	455.50091585953055	43455.52024229787	17972.48232093999
3.6e-05	-0.009093832145680969	-0.0022105027736757502	0.004031249944914616	4.656349684094963e-05	1.6867353061435906e-06	0.005549201417119148	562.198123702208	0.0055646554334524935	559.078373077458	50547.4352377891	22070.801295515586
3.65e-05	-0.009907894587877488	-0.0026261463136785304	0.004439396345853011	5.3237456806975126e-05	2.9476245155373904e-06	0.006124060606211782	667.9089244762511	0.006142889577901844	663.8186097433288	54600.31062702601	26220.801055937365
3.7e-05	-0.01071701605782226	-0.003043021719957576	0.004942929342358966	6.0527701712563474e-05	4.399236582008803e-06	0.006765175479680679	773.9330263315755	0.006788163014448107	768.6972335989221	57651.46376548274	30383.100405452577
3.75e-05	-0.011597449733870495	-0.003483668066242325	0.005520761002291175	6.854150900176853e-05	6.03779313128838e-06	0.007478707569374494	886.0028016097032	0.0075068133203059625	879.3766457508176	60672.798571687716	34782.74109636818
3.7999999999999995e-05	-0.01278834558682335	-0.003883555272076887	0.006124856883829243	7.740875821465995e-05	7.851669222121155e-06	0.008272901298966571	987.7062871198673	0.00830731166068646	979.535090494156	66531.71253621267	38775.42147917425
3.85e-05	-0.014118181382065722	-0.004271933944988984	0.0068372464833099285	8.718314089241504e-05	9.812105562932477e-06	0.009158053167152262	1086.4828024888377	0.009200245936032875	1076.5327352184484	72696.61423170684	42653.19472575797
3.9e-05	-0.015382433322333387	-0.004542514582688883	0.007609392395257575	9.78709570184747e-05	1.1898347906843127e-05	0.01013965679798872	1155.2996927622105	0.010191413277169048	1143.5853503787798	77610.0549641588	45354.81155257511
3.95e-05	-0.016650932987928215	-0.004837578702590743	0.008411443899932923	0.00010943616074110821	1.4111337595705117e-05	0.011217353590246025	1230.3434776224424	0.011280742584664265	1216.5422797964986	82267.31429760614	48300.884110068946
3.9999999999999996e-05	-0.01775896953232707	-0.005112391770147601	0.009177737050725944	0.00012186415424879662	1.6416775977496035e-05	0.012386141484096539	1300.2368036065593	0.012463489090426702	1284.131886594259	85679.45683103862	51044.75970239526
4.0499999999999995e-05	-0.019043474047986238	-0.005253243434114699	0.009898149511779315	0.00013523686873137831	1.8788541588437763e-05	0.013651739319096308	1336.0596680452052	0.013745781183175123	1317.8201297422936	91311.64322675217	52451.09545758241
4.1e-05	-0.020426549210600543	-0.005410610046947682	0.010757780329067684	0.0001496286951435439	2.1217444783305226e-05	0.015029353403219547	1376.0827865509375	0.015143438663449128	1355.4011520397764	96537.98190070881	54022.32499130954
4.15e-05	-0.021797344412058817	-0.005510143534375599	0.011726376235104915	0.00016499949657670782	2.3687002808609863e-05	0.016525028740504953	1401.397181332023	0.01666309011996191	1378.2390526336485	100553.74738001346	55016.11873336322
4.2e-05	-0.022901296319446377	-0.005593400940398297	0.01268466807713396	0.0001812171369274254	2.61769565050366e-05	0.01813887429038063	1422.5720733103033	0.01830540047603882	1396.7682173035216	102008.09269796741	55847.40367296609
4.2499999999999996e-05	-0.023676207241045754	-0.005601845871019086	0.01365504231925878	0.00019815216107846878	2.8676775535931936e-05	0.019866493774538148	1424.7198761569418	0.020066485753790008	1396.4156876068091	100056.485959784	55931.72222162637
4.2999999999999995e-05	-0.02426985939747961	-0.005637757128391517	0.014541582129332301	0.00021575014164027106	3.1187299608595554e-05	0.02169964426500769	1433.8532017311036	0.021938543893150697	1402.7390973252964	97132.14436547707	56290.27876142256
4.35e-05	-0.02493458923239814	-0.0056499775229827635	0.015377422843412451	0.00023401707321936332	3.37131847795845e-05	0.023630687424237254	1436.9612199575067	0.023914370109468067	1403.0048385279404	95423.68497856698	56412.29349218341
4.4e-05	-0.025679860095343045	-0.005706823186645375	0.016139296697041887	0.00025290652444787007	3.6260611521119436e-05	0.025649903558739185	1451.4188021113553	0.025984597991898124	1414.1900498138582	95257.91214504084	56979.869955850525
4.45e-05	-0.026294462705317507	-0.00574683201441932	0.016816501467535654	0.0002723018848022388	3.8827814699589454e-05	0.027751884003807067	1461.5942645328	0.02814424372528003	1421.0322700428562	94632.85984384245	57379.33875470523
4.4999999999999996e-05	-0.02660370849569285	-0.005795741343178323	0.017490100044755152	0.00029201445596761214	4.142144280172005e-05	0.02992265857429651	1474.0333952080907	0.03037947723468914	1429.926397196168	90994.9734518101	57867.67475201411
4.5499999999999995e-05	-0.026597900611556622	-0.005865642875351226	0.017939296236041645	0.0003118501225878612	4.405054237828199e-05	0.03213929551218849	1491.8114820304693	0.03266710238271362	1443.8657119610161	86451.97777820335	58565.60774952617
4.6e-05	-0.026408642580044606	-0.005955227004133888	0.01823862364143272	0.00033164572561871733	4.671919641005896e-05	0.03437930013530949	1514.5954521366732	0.03498417212050229	1462.5247205040919	81573.6884486499	59460.06195656895
4.65e-05	-0.026036382059505703	-0.006043486298407368	0.01832068221291809	0.00035127871256075693	4.9427014549517325e-05	0.03663109042890893	1537.042476510826	0.037318856875063894	1480.738934560684	77037.53200304949	60341.28833166788
4.7e-05	-0.02548513861238354	-0.006131315359620723	0.018430978571093378	0.0003706821276126627	5.2174487279800574e-05	0.038883457067039315	1559.3800795252603	0.03965960480185302	1498.7459911518433	70432.37693802544	61218.21903770281
4.7499999999999996e-05	-0.024994782011403066	-0.006221779947854519	0.018330088780997074	0.0003897949101661953	5.4972672850962746e-05	0.04111449390992459	1582.387977263367	0.041983600079008455	1517.3288964090343	66543.7391599651	62121.464206614604
4.8e-05	-0.02452653186217572	-0.006359328744352321	0.01808285316986475	0.00040854146137538137	5.7817525503927576e-05	0.043307083644519746	1617.3708219941939	0.044272820573905886	1547.3272085218857	64337.0158697681	63494.822427238854
4.85e-05	-0.023975643371071526	-0.006431602925486422	0.0177025902585904	0.0004268038241500427	6.069429487796989e-05	0.04544387287323965	1635.7523456500717	0.04650883489793436	1561.4174240022462	62633.40196201688	64216.445177322224
4.9e-05	-0.023260264761913035	-0.006502831641770177	0.01717212837043169	0.0004444509082623796	6.359522074833915e-05	0.04750685132279728	1653.8679757797076	0.04867236499696414	1575.2979157468053	60787.09792023641	64927.629466414655
4.95e-05	-0.02241391995944069	-0.006540214559055169	0.016497918257966624	0.0004614432129049843	6.651106776165008e-05	0.04949861013401654	1663.3755892540803	0.05076565480750143	1581.0408094551524	59068.41627710127	65300.87981880928
4.9999999999999996e-05	-0.021478648907075477	-0.006569919587293024	0.016009746599441942	0.0004777229175360137	6.943812765421341e-05	0.051411472822889354	1670.9304818960256	0.05278016009091046	1585.0254848370907	54604.345026744515	65597.47016174975
5.05e-05	-0.02049762185971593	-0.006590629532986979	0.015210247938979448	0.0004932603588059048	7.236268721011127e-05	0.05322987228604501	1676.1976513154766	0.05469895262800952	1586.9738644097852	52791.87186253395	65804.2489551064
5.1e-05	-0.019683051461141656	-0.006558677656922515	0.014468004263138452	0.0005081728114808353	7.528139165385418e-05	0.054969504544553786	1668.0713168968427	0.05653808168584642	1576.378263062042	52069.724509989515	65485.22492309171
5.15e-05	-0.018973135214261323	-0.006564303972886251	0.013924681696725262	0.0005224915845097104	7.820038824001127e-05	0.05663097627116573	1669.502260262233	0.058297743387143684	1574.956717376665	50406.367167729855	65541.40096735647
5.2e-05	-0.018289433510602523	-0.006559991177907068	0.013192339578405033	0.000536219140562017	8.111826722137864e-05	0.05821167574039147	1668.4053852552963	0.05997473851051002	1571.2847119652922	50892.018187809204	65498.33979496284
5.2499999999999995e-05	-0.017633216029888266	-0.0065592790354842626	0.012606390818283218	0.0005494153947745565	8.402756850152496e-05	0.059721575436903936	1668.2242657657948	0.0615792512318452	1568.5952844321891	50190.41899148386	65491.22939723115
5.3e-05	-0.01705614099713685	-0.006521424403600126	0.012036810469970665	0.0005621931704067831	8.692285136528967e-05	0.06117545102862154	1658.5966809139961	0.06312666603806075	1557.1312808845078	50115.58819145383	65113.26920266402
5.35e-05	-0.016666040762777765	-0.0064962498990300335	0.011692016641877696	0.0005746054556445293	8.982765082740237e-05	0.06258241282355344	1652.1940383102483	0.06462643201340937	1548.7957489401024	49663.225633025264	64861.91394778883
5.4e-05	-0.016178519333499702	-0.006564212615872336	0.011271126404958452	0.0005867284708899488	9.275036777966235e-05	0.06395318198053929	1669.4790253934866	0.0660897845039054	1562.7105294698038	48997.94539716773	65540.48881174867
5.4499999999999997e-05	-0.015956137785902963	-0.006576809920980608	0.01110131352158589	0.0005987051597649663	9.568574530777122e-05	0.06530367380785823	1672.6829034342265	0.06753358726870169	1563.4505647243766	48473.072704729	65666.26681176508
5.4999999999999995e-05	-0.015851559605510233	-0.006621136674984934	0.010940178383892005	0.0006106383740743046	9.86430855688628e-05	0.06664422276774068	1683.956545895938	0.06896882474151314	1571.7305707200542	49037.76657498237	66108.84801607538
5.55e-05	-0.015922947277422706	-0.00667555802892617	0.010939035137010772	0.0006226760914252904	0.00010163152780688156	0.0679946232020422	1697.7975523128719	0.07041669521666578	1582.3564474700086	49761.95272645012	66652.21891946161
5.6e-05	-0.016160635946562307	-0.006760976346912578	0.011100965135261515	0.0006349349925352304	0.00010464612516934891	0.06937221162391846	1719.52202996277	0.07189587930810357	1600.2349838082027	50518.36642179236	67505.07952010236
5.65e-05	-0.016473688865454892	-0.006793155827634406	0.011382772593196715	0.0006474370167870769	0.00010767813107783718	0.07077859201881141	1727.7062511720653	0.07340823919804237	1605.4216352920075	50830.33724055343	67826.37607456147
5.6999999999999996e-05	-0.016783841874174008	-0.006839248071246927	0.011570881374184805	0.0006601758725941212	0.00011072976440077316	0.07220670581420395	1739.4289113671916	0.07494631434118885	1613.8304796793798	52048.889839352945	68286.58483889831
5.7499999999999995e-05	-0.0171838103326577	-0.006881403954227126	0.011737485270089455	0.0006731991466188712	0.00011380602075213973	0.07365755761734666	1750.150435265154	0.07651130450954186	1621.2386287405868	54378.922152107014	68707.49094576821
5.8e-05	-0.0176915246267932	-0.00694995731090869	0.011941990331405715	0.0006865855231533984	0.0001169037069793804	0.07513975012526923	1767.5856400334235	0.07811263410013572	1634.769696716298	57406.31972347092	69391.96306291623
5.85e-05	-0.018304865427029353	-0.006977756247803244	0.012248999576761878	0.0007003551474081337	0.00012001134085354175	0.07665687253467764	1774.6557556420303	0.07975436116195526	1638.616195588847	60464.89217079704	69669.52200549381
5.9e-05	-0.018844576360277036	-0.0069946835894052475	0.012512084222597643	0.0007144710637985453	0.00012311975385436924	0.0782045358178551	1778.9608937315381	0.08143191931735495	1639.8380827991464	63226.87188658461	69838.53332608941
5.9499999999999996e-05	-0.0193633923876267	-0.0069812593311486875	0.01274745977352088	0.0007289129621092545	0.00012623006835467862	0.07977625788890878	1775.5466963399724	0.08313844056003962	1633.9002251989548	66056.88798464702	69704.49859876467
5.9999999999999995e-05	-0.019917579882330567	-0.007003233047992381	0.012904749744522584	0.000743668348878886	0.00012934361225326547	0.08136995318132856	1781.135281220934	0.08487179826475702	1636.204386778374	70019.71783703679	69923.89553594861
6.05e-05	-0.020414261933377514	-0.006995779244037083	0.01310608658716016	0.0007586883064551756	0.0001324572426626717	0.0829868051289885	1779.2395520465502	0.0866334176568818	1631.5861460630745	72968.59692735632	69849.47290777901
6.1e-05	-0.020729192585709547	-0.007003622015054888	0.013282691483013278	0.0007739261289097534	0.00013557070497163974	0.08462966490260775	1781.2342073816824	0.08842655777951232	1630.4889532979087	74349.71271768914	69927.77918398078
6.149999999999999e-05	-0.020969342798828394	-0.006995023436450526	0.013530562525307715	0.0007893271039631081	0.00013869798099410926	0.08628954518350453	1779.0473271771216	0.09024154675726835	1625.5341424550784	74272.62397181631	69841.92653450178
6.2e-05	-0.021184960715888757	-0.007065730773242487	0.01356048462903191	0.0008048092918615205	0.00014184557790758193	0.08794824734567504	1797.030354635766	0.0920585441863212	1638.9846845185734	76126.70687384164	70547.90510148428
6.25e-05	-0.02135371746155457	-0.00708638954921626	0.013511334349436787	0.0008203069689027462	0.00014500624420285977	0.08959862687065664	1802.284510038216	0.09386970734083969	1640.8022927085376	78302.40315104363	70754.1729899283
6.3e-05	-0.021390436952485388	-0.0071244928920688394	0.013424650160047655	0.0008357407687248701	0.00014818512108769362	0.0912335417493021	1811.9753496578746	0.09566713943106475	1646.6624209461568	79534.52922657348	71134.61644324989
6.35e-05	-0.02131891464561727	-0.007168267394958248	0.013258934542089406	0.0008510014226764407	0.0001513870372642543	0.09283838646587685	1823.1085378553719	0.09743466002763684	1653.8540828487153	80475.00389016324	71571.68368722152
6.4e-05	-0.021102721931952367	-0.007228081387554691	0.01293387248892816	0.000865979327144499	0.00015461496315598178	0.09440152539967236	1838.321056387046	0.09915925594240263	1664.7807444897717	81562.01160072233	72168.8974799427
6.45e-05	-0.020728309468563324	-0.007285211409300761	0.012578250916357949	0.0008806443582179883	0.00015786134517333235	0.09592612788133413	1852.8509594548887	0.10084420498318143	1675.1141413731664	81374.39364232523	72739.31312157035
6.5e-05	-0.020324947715277698	-0.00731106320437705	0.012304915778054665	0.0008950260826812396	0.0001611229857650132	0.09742198420923748	1859.4258576451568	0.10250014842168845	1678.2769011034027	80076.14076674447	72997.4307946427
6.549999999999999e-05	-0.019923684150078686	-0.007353816502585355	0.012109082497443873	0.0009091588389982062	0.00016440185335000988	0.09889439347620146	1870.2993224157176	0.1041328178941172	1685.3372053064647	78025.01871196942	73424.30180368213
6.599999999999999e-05	-0.019588226909482448	-0.007388518637490638	0.011922234303463173	0.0009230634422953286	0.0001676977951627147	0.10034963921155404	1879.1251313513787	0.1057490791516818	1690.5556023869037	76541.22924215863	73770.78584032104
6.65e-05	-0.0191779976056851	-0.00743058507606525	0.011828955039113291	0.0009367212609662268	0.00017100055358210372	0.1017896155232398	1889.823906815096	0.10735095696496016	1697.4594579337604	73376.63636104745	74190.79888805245
6.7e-05	-0.01872785566077519	-0.007419167237244459	0.011673020741896393	0.0009501543804660688	0.00017429439323439605	0.10321656633916923	1886.9200029438925	0.10894088011912868	1692.1585992833288	70439.11526440753	74076.79728857974
6.75e-05	-0.01838030290616114	-0.0073904848127372795	0.01161636481570735	0.0009633562122869207	0.00017759142036990927	0.1046324504593094	1879.6251895497649	0.11052097513120998	1682.9554000221292	67534.65109719553	73790.41714940492
6.8e-05	-0.017868568190734898	-0.007433498693052813	0.011492400259250616	0.0009763422140375256	0.00018089238681088537	0.10603616814951672	1890.564928280032	0.11208996117009457	1690.0966676473515	63662.95356807857	74219.88994477924
6.85e-05	-0.0176084642757325	-0.007408196586649219	0.011417795478626749	0.0009892059840117626	0.00018418817485495612	0.10743173807506161	1884.1298326469423	0.1136522843035802	1681.7144899666064	61810.83441034019	73967.26064729906
6.9e-05	-0.017451974111837576	-0.007410215757500248	0.011359419899635074	0.0010019983008717995	0.0001874879502170342	0.1088222498840182	1884.6433692402463	0.11521137632815974	1679.5522375705261	60831.20772387797	73987.42109186645
6.95e-05	-0.01736975311621385	-0.00742612423296321	0.011335241527849331	0.0010147684509374368	0.0001907975537278172	0.110220489303802	1888.6893786652274	0.11678158773955936	1680.5171112058522	60251.6801916558	74146.25952674149
7e-05	-0.017226185516593502	-0.007454404752102279	0.011485542892792876	0.001027593262646008	0.00019411383649185654	0.11164578786177086	1895.8819752937636	0.1183847279814026	1684.2147384691611	57317.540682288265	74428.62683515908
7.049999999999999e-05	-0.017173886478774072	-0.0074561552688127055	0.011776876022194429	0.001040564711666144	0.00019743086350506873	0.11310904614375451	1896.327184963632	0.12003324238537581	1681.8354258959243	53886.53965763438	74446.10489804161
7.099999999999999e-05	-0.017265947426718737	-0.007457751020424934	0.012105086775014855	0.0010537619417877839	0.00020075687817429455	0.11461089721908585	1896.733033159333	0.12172806643894854	1679.3467584438638	51528.69804736541	74462.03770625604
7.15e-05	-0.017559159680702898	-0.007496565268192267	0.012406752282808593	0.0010672207140511132	0.00020410476410236781	0.11614664794926806	1906.604677532537	0.12346412145131071	1685.1589352727376	51444.29639568981	74849.57920138986
7.2e-05	-0.017888605337820676	-0.007556087845413104	0.012658365923307399	0.001080954240144849	0.00020747332142258593	0.11771618312427436	1921.7430802660606	0.12524148689699016	1695.5228199116539	52221.41144557057	75443.88335250095
7.25e-05	-0.018243099898863704	-0.007589507292507633	0.012958151078460236	0.0010949698824867082	0.00021086070851499705	0.11932188423169009	1930.2426626576569	0.12706308215856443	1699.9224711249508	52767.65840837816	75777.56037159957
7.3e-05	-0.018566779751799246	-0.007640749639488184	0.013248633180265992	0.0011092387442440221	0.00021426302175206615	0.12095816900318476	1943.275150863342	0.1289227931268886	1708.2201467455245	53099.12190047101	76289.19042770802
7.35e-05	-0.018882458012940077	-0.007656617726580662	0.013457309659504178	0.0011237095479592898	0.0002176720267132964	0.12260847279401067	1947.3108882966408	0.13080194700283923	1708.5540742274413	54167.48295152381	76447.62560423378
7.4e-05	-0.019245938845631173	-0.007670836746604151	0.013477438786387703	0.0011383555734769421	0.00022108772023120553	0.12425816173745757	1950.9272177911282	0.13268393665959696	1708.50858802483	57595.683704583265	76589.59564349029
7.45e-05	-0.01968031941642973	-0.007686690592168332	0.013447274683169409	0.001153165676515879	0.00022451153149965548	0.12590319302937536	1954.9593331703938	0.13456414633609903	1708.823710881663	62233.937641748365	76747.88862524259
7.5e-05	-0.02005967665408696	-0.007707335505994076	0.013401420859880615	0.0011681368764532394	0.00022793664183640594	0.1275441378113514	1960.2099630067578	0.1364432139345581	1710.1966733458398	66479.464472366	76954.01810684163
7.549999999999999e-05	-0.02047133419733763	-0.007692531419758865	0.01338057840705679	0.0011832378928738718	0.0002313690180668591	0.12917793839873082	1956.444833370335	0.13831761507671705	1703.7153232047067	70797.76779564048	76806.20646437275
7.599999999999999e-05	-0.02075995420622685	-0.007740004175063697	0.01328481985261284	0.0011983898863764182	0.00023481365247069163	0.1307929513644029	1968.5185996995083	0.14017392129588474	1711.050242229088	74635.60188235153	77280.19897040399
7.65e-05	-0.021007170024635473	-0.007747646210300894	0.013073944036222392	0.001213527276873139	0.0002382630956572549	0.1323833722918159	1970.4622018169916	0.14200533503535412	1709.6057705669014	79209.42534332644	77356.50099690318
7.7e-05	-0.021095665404951305	-0.007761625263685363	0.012883451105864203	0.0012285806010478317	0.00024171536462424246	0.1339482692901301	1974.0175004926919	0.14381063697298316	1709.601272753267	81994.988719218	77496.07508530613
7.75e-05	-0.02104577204609793	-0.007760351390051888	0.012657365819866791	0.001243469336841173	0.00024517594853842666	0.1354817003161243	1973.6935156621353	0.14558280614312366	1706.29416225732	83754.17991326639	77483.35607306383
7.8e-05	-0.020869207419841728	-0.00779901065210608	0.012369892297021887	0.0012581310775309665	0.00024865768217943246	0.13697755241872328	1983.5257424520792	0.1473145771347015	1711.8272410914624	84861.55161515473	77869.35011079605
7.85e-05	-0.020638493030971	-0.007855444086796259	0.012044037016924773	0.001272527461899496	0.00025215244047398016	0.13842972838809267	1997.8784822335958	0.14899865743542498	1721.3127065855845	85811.48740819794	78432.81066750878
7.9e-05	-0.020388963056296998	-0.007857571665206045	0.011657050414110392	0.00128667216350853	0.00025565436915941974	0.1398411041757139	1998.4195901680691	0.15063814421470903	1718.9583880725886	87183.92537234176	78454.05350912934
7.95e-05	-0.02017278863148075	-0.007887683359311325	0.011378133782597872	0.0013005925565370692	0.0002591720973927712	0.14121732706131085	2006.0779103154507	0.15223938907917353	1722.7849499439626	87810.37596689716	78754.70421411077
7.999999999999999e-05	-0.019954167795563343	-0.007928609065875822	0.011083316912175123	0.0013142896963667806	0.0002627142847077129	0.14256618062404522	2016.4865629150977	0.15381128149077633	1729.0037753605836	88571.15652646063	79163.32760432782
8.049999999999999e-05	-0.019615702085517085	-0.007997655466654532	0.01093143673776563	0.001327768242064226	0.00026627272691531013	0.14389992310217664	2034.0471638012177	0.15536799741028878	1741.3479333440218	86708.19017749354	79852.7225283719
8.099999999999999e-05	-0.01921796144078752	-0.008001693772403841	0.010836687615928027	0.0013411034147170647	0.0002698343885585015	0.145238626803291	2035.0742278439477	0.15693294467618707	1739.502841549125	83682.96633447877	79893.04305853587
8.15e-05	-0.018890100439447523	-0.008012130585658084	0.011012409279773391	0.0013543360841699183	0.00027341540875759456	0.14660001956916427	2037.7286270597463	0.1585269311590606	1738.9975704561414	78654.93693251135	79997.2495921064
8.2e-05	-0.018386779815288624	-0.008088733066164127	0.011206997770429484	0.0013674807042654748	0.0002770122363912912	0.14798384403279227	2057.2109689614576	0.16014978992977946	1752.7769817881158	71686.65189851556	80762.08831844789
8.25e-05	-0.018128106208397644	-0.008083203446208246	0.011378518925522626	0.0013806572011850068	0.00028061104539089314	0.1493955193787005	2055.8046183334454	0.1618080285756082	1748.6766196363894	67391.36522292605	80706.87773706373
8.3e-05	-0.018075546711664975	-0.008097641617502076	0.011661554387450118	0.0013940078614308286	0.000284215482212124	0.1508439785826435	2059.476684665027	0.16351233874496934	1748.8170277519619	64040.6118393197	80851.0358957829
8.35e-05	-0.01831082107700524	-0.008108507070222246	0.01197887139913607	0.0014076319988888834	0.00028783230086937414	0.1523379349373794	2062.2400999410443	0.16527323079659292	1748.0827017709705	63221.455687688685	80959.52218714997
