Repository: AlexProher/BarGv2

File: Plansee-Tungstan-W/DX2/IRCamera/Specimen6/result_data.txt (part 1 of 2)
time	incid	trans	refl	U_in	U_out	eng_strain	eng_stress	true_strain	true_stress	F_in	F_out
5e-07	-0.0004790587034301932	-0.0001994263828134258	9.707949772517952e-05	1.503214149507123e-07	9.287591619676488e-08	1.1694804800167856e-06	50.720197943018846	1.169481163855027e-06	50.72013862673741	3813.877661015267	1991.1759987703972
1e-06	-0.00021532022237089	-0.00021815921572659533	-0.00011558828833870172	1.1572965619019737e-07	1.9308026082283025e-07	1.4364370150778521e-05	55.48452741630803	1.4364473319340726e-05	55.48373041601858	3303.9614669751586	2178.214277053646
1.5e-06	0.00016202152571105004	-0.0002323762184362989	-9.324072100154003e-05	-4.543572549966309e-08	2.987693893482441e-07	2.4275578659380823e-05	59.10034384651034	2.427587331598897e-05	59.0989091514645	-686.7430757234301	2320.1641744074964
2e-06	0.00040574508372739345	-0.00024281971826871625	-6.361908653457772e-05	-2.6105528233467036e-07	3.9555159321936504e-07	3.1165250901573976e-05	61.75644366261969	3.116573654804355e-05	61.75451900755816	-3415.9626452386365	2424.4374702277732
2.4999999999999998e-06	0.00045467693672338733	-0.00019232920070315546	-4.542035713764052e-05	-4.333975079736895e-07	4.568762509140014e-07	2.7663983899443312e-05	48.91516855627349	2.7664366554477274e-05	48.91381536783811	-4086.2290491042545	1920.3140672771408
3e-06	0.00037561525900491635	-8.339668106821189e-05	0.00010083318268864149	-5.331052656142888e-07	4.7043736145817545e-07	9.7042101724056e-06	21.210313860668165	9.704257258586438e-06	21.210108031324637	-4757.107301290837	832.675533585187
3.5e-06	0.0003569279159296121	2.2423667876514545e-05	0.0001834072959341458	-6.056392921493553e-07	4.7314063763708857e-07	2.2908656927660105e-05	5.703021121179176	2.2908919334955803e-05	5.702890472624859	-5394.985808674059	-223.88948067060178
4e-06	0.0004853449149547734	-3.457804812293786e-05	0.0003327404626441584	-6.589260884898588e-07	4.924689646341095e-07	6.912491673304406e-05	8.79424989079514	6.91273059702155e-05	8.793641989003708	-8168.186906062391	345.2450901199741
4.5e-06	0.0004856833464431609	-5.232533144350103e-05	0.0003987014812741491	-6.756660945616871e-07	5.174429192721634e-07	0.00012387313377451977	13.307924111181194	0.00012388080668477512	13.306275616917508	-8830.154856064755	522.4431322884677
4.9999999999999996e-06	0.00045605553285182166	-5.9961730934962497e-05	0.0004677715407208809	-6.622102609757936e-07	5.471503234168782e-07	0.00016826542617459108	15.250092887020912	0.0001682795843896114	15.247526823642076	-9223.966608436223	598.6888885916647
5.5e-06	0.0001860197083254144	-7.360770933369924e-05	0.00023480337089746311	-6.269044870243025e-07	5.540852726212116e-07	0.00018259079869331718	18.720680457962363	0.0001826074704226337	18.71726223396546	-4201.71495494244	734.9373843221638
6e-06	-0.00011803974863687511	4.242702188614888e-05	-8.082767227360987e-06	-4.695220906688682e-07	5.265242785530436e-07	0.00018376291422936167	10.790482772840992	0.0001837798007024837	10.788499882280712	1259.2723337330613	-423.6132977352415
6.5e-06	-0.0005710272414312394	8.149180094334573e-05	2.6633261572672526e-05	-1.208667718463318e-07	4.938112548884561e-07	0.0001888187582610902	20.725844877036625	0.00018883658676705306	20.72193144874303	5435.510644464727	-813.6562266526796
7e-06	-0.0009165688319409088	6.559140562325023e-05	5.338308770110602e-05	2.9193181622045977e-07	4.789926306314812e-07	0.0002035536530734722	16.681890478274894	0.00020357437293007412	16.67849481852787	8618.492258464348	-654.8984680969553
7.499999999999999e-06	-0.0007062405087912695	1.0355988068185904e-06	0.00017981882327969045	7.060046951009759e-07	4.812993684601589e-07	0.00023288783582672612	0.2633842911373154	0.000232914958409889	0.26332295213976165	5256.065976002588	-10.33995331711756
8e-06	-0.0006912425278964192	-1.1407076540858362e-05	0.0002844388156259007	1.0884772449407106e-06	4.5415703661017197e-07	0.0002687402577549941	2.901166695906959	0.00026877637488899504	2.9003870356213106	4061.7383550579184	113.89414331173889
8.5e-06	-0.00046099920694412093	0.00013344352426037458	0.0002829797790379785	1.3840135878918338e-06	3.9656812661018823e-07	0.0003077700397075391	33.93874907229467	0.00030781741062598644	33.92830374214507	1777.4379054609442	-1332.3690624583949
9e-06	-0.0002500763427507877	0.00012548581325121878	0.0003347253252325207	1.5902991324095594e-06	3.5626007622544137e-07	0.00035004490866335814	31.914860999595042	0.00035010618868326886	31.903689364991436	-845.179157642603	-1252.9151660228063
9.499999999999999e-06	-8.354350963263344e-06	5.5745899287001036e-05	0.00033433817012921095	1.6738262454459628e-06	3.70025318180701e-07	0.0003780120242451481	14.177878605929049	0.0003780834888005898	14.172519197337719	-3254.790803271021	-556.5958481731813
9.999999999999999e-06	7.542427076872373e-05	-0.00011763672132484074	0.00010828357107342505	1.6562585334264614e-06	4.070881092874912e-07	0.0003887654527024457	29.918598065059967	0.0003888410415826389	29.90696674773898	-1834.2339679510483	1174.5457786054546
1.05e-05	0.00017375229759190132	-4.900376462313919e-05	6.190563609551804e-05	1.548578005109421e-06	3.9732747988086623e-07	0.00040014508866480306	12.463148589341994	0.0004002251680737747	12.45816152164467	-2352.930514300164	489.27889374735065
1.1e-05	0.0004904971888987196	9.288918120689263e-05	0.00011819424832697029	1.3545088435714314e-06	3.781881971190379e-07	0.00041399271802334604	23.624545514553464	0.00041407843666737133	23.61476512474383	-6077.4896649193815	-927.4535573241468
1.15e-05	0.0006012297045968463	-6.835776029252126e-06	0.00010096535003353886	1.1698479982051713e-06	3.725484750693955e-07	0.0004215780228674139	1.738545865429345	0.00042166691186545604	1.737812932700733	-7011.0780705649	68.25191817850343
1.2e-05	0.0003490851106607583	3.2192906318119084e-05	1.908352764979996e-05	1.108946994889426e-06	3.794085332024563e-07	0.0004243901545697619	8.187635746989724	0.0004244802335580492	8.184160994989497	-3675.9858237503468	-321.4306025460696
1.2499999999999999e-05	-3.0757828451191434e-05	-6.30368710273826e-05	2.5422693484955484e-05	1.2514207035306297e-06	4.158196721443063e-07	0.0004524650984610765	16.032194592871843	0.00045256749168115214	16.02494058436683	53.26874280675446	629.3926754151565
1.3e-05	-0.00016549942455558396	-0.000100673678178332	0.00041890559317722746	1.593675779898017e-06	4.4215432390986864e-07	0.0005247138248725313	25.604379986342597	0.0005248515353460196	25.590945014186474	-2530.1380578709045	1005.1779953516484
1.35e-05	-0.00022989149109585137	-1.773130526826388e-05	0.0007245393570318372	1.994477595709984e-06	4.351635866233799e-07	0.0006075713016492142	4.509610515454287	0.0006077559478868197	4.506870605523481	-4938.819751929154	177.0385090425521
1.4e-05	-0.0002608358645080378	4.916282523119829e-05	0.0005868050515575131	2.3440539611004817e-06	4.1686544469518645e-07	0.0006734522083857079	12.503602542384115	0.0006736790791876308	12.49518196363917	-3254.644708663477	-490.86703700427074
1.45e-05	-0.0002682531273440404	3.310867056828073e-05	0.0004558595581136501	2.644320532876765e-06	4.2043328296796374e-07	0.0007192433352220031	8.420542463654154	0.0007195021148007262	8.414486044608218	-1873.159493209633	-330.5740657615649
1.4999999999999999e-05	-0.0003570818496419558	-4.915026608239957e-05	0.0002688540160351569	2.914370622112768e-06	4.4876926155247177e-07	0.0007499322904583971	12.500408368654039	0.0007502136303445616	12.491033908774469	880.912255555082	490.74163997655455
1.55e-05	-0.0003714094052694944	-7.825301629664544e-05	0.00021684493860666524	3.1297503285042954e-06	4.898445395325167e-07	0.000773053641684402	19.902123381124348	0.0007733526017356128	19.886737972167317	1543.2514592099058	781.3185280858402
1.6e-05	-0.00023104343196383715	-0.00010642827938130087	0.00014908528071404478	3.2315366296970413e-06	5.356483480050891e-07	0.0007853461067952449	27.06795019194964	0.0007856546526030647	27.046692482647465	818.3125089565335	1062.634905697191
1.6499999999999998e-05	-3.205796155576037e-05	-9.951327747946377e-05	4.5461500312477724e-05	3.2276352753108276e-06	5.602595001662352e-07	0.0007916330314564117	25.309254776179824	0.0007919465383505704	25.289219134097454	-133.82785313783296	993.5919554909923
1.7e-05	0.0001490991561646957	-1.11425644957421e-05	5.403855475031069e-05	3.1872542630092633e-06	5.414344158989129e-07	0.0007990480635688676	2.833893233402446	0.000799367472632974	2.8316288165019348	-2028.2318152334726	111.25311844737114
1.75e-05	0.0001498146604731857	9.578328087566793e-05	6.331550041101991e-05	3.155289415065119e-06	4.987394203191118e-07	0.0008197458374452906	24.360603131385623	0.0008200820127957189	24.340633628371013	-2128.0015962769266	-956.3497430605446
1.8e-05	0.00032147807959871037	9.618053508371387e-05	0.00026425795582934607	3.141569637362695e-06	4.828199240059724e-07	0.0008624625480910324	24.46163696543274	0.0008628346828981186	24.440539719685052	-5848.291078168997	-960.3161342336305
1.85e-05	0.0004162646333939124	-2.460382641045362e-05	0.00041179834998356004	3.1632245489417674e-06	4.942359071307676e-07	0.0009205921445540804	6.257501781303284	0.0009210161497462687	6.251741174318883	-8267.808475040101	245.65730940545504
1.8999999999999998e-05	0.0004063597209477237	-2.672433638247976e-05	0.0005081900959695155	3.217718922494069e-06	5.145258850292736e-07	0.0009810814687328704	6.796811996952798	0.0009815630441592756	6.790143770656126	-9131.337686795128	266.82957609296716
1.95e-05	0.00030595918554331266	-6.45027859121858e-05	0.00044914459640826024	3.242758013708714e-06	5.430616907958187e-07	0.0010245307384939698	16.40502135769561	0.0010250559288574393	16.388213909049	-7539.346128588085	644.0291266894656
1.9999999999999998e-05	0.0002691110447096151	-6.379895278182935e-05	0.0002385055611275804	3.255990874451705e-06	5.608241327271145e-07	0.0010546833056194838	16.226015174125948	0.001055239875428111	16.208901866805068	-5068.306348743898	637.0016932248756
2.05e-05	0.0001486016125421641	-1.6063946548264992e-05	0.00023870424350147727	3.362743497095158e-06	5.707982075927122e-07	0.0010770316123070037	4.085550453153097	0.0010776120276418117	4.081150186161376	-3867.0616889181365	160.39073848298494
2.1e-05	-0.00027488357127215823	-2.8781156393273346e-05	0.00011499138127726846	3.5335124052204633e-06	5.993195481492478e-07	0.0010933883266102784	7.319923917295916	0.0010939865116988546	7.3119203979330685	1596.446200433352	287.36592931517055
2.1499999999999997e-05	-0.00023405225317836345	-9.945554430567067e-05	0.00014387826668827209	3.7482852136818922e-06	6.658344227282325e-07	0.0011166819212104994	25.29457147319175	0.0011173058750156247	25.26632548252287	900.3436510228281	993.0155176678321
2.2e-05	-0.0003629458589012661	-0.0001996064176138732	0.000224777963542755	4.06934120138269e-06	7.347591817757855e-07	0.0011598297667176978	50.76598627145615	0.0011605028897840213	50.70710636944173	1379.5396233800898	1992.9735591961394
2.2499999999999998e-05	-0.00039769570656082644	-0.00011029078652376733	0.00045810170102922787	4.458500999087329e-06	7.790102621543323e-07	0.001228668769306191	28.050303299188744	0.001229424201625961	28.015838767555465	-603.1246451472058	1101.2001717801331
2.3e-05	-0.00026255067049203896	-8.866944603824131e-05	0.0006313792323642393	4.869753882715721e-06	8.429515896856403e-07	0.001311210278559903	22.551338449361165	0.001312070666939445	22.52176890259108	-3682.574841404015	885.3215421391418
2.35e-05	-0.0002801670899678879	-0.00019882141943044208	0.0006749645141163641	5.338479487323598e-06	9.652800282025756e-07	0.0014004046068899754	50.566337344935796	0.001401386089843963	50.4955240131644	-3941.8613738598056	1985.1357319243646
2.4e-05	-0.0004156667173384784	-0.0003511876282147831	0.0007366701178283791	5.837815680868225e-06	1.1365682541290714e-06	0.0014976629583402785	89.31770093256662	0.0014987855765178084	89.1839331203558	-3205.063731096973	3506.438649196123
2.45e-05	-0.00029017208391985576	-0.0004189527835883981	0.0008025898297888589	6.212692357253662e-06	1.2824518196834195e-06	0.0015929750708613879	106.55244212227538	0.001594245204689845	106.38270673823519	-5116.243410346297	4183.040957422941
2.4999999999999998e-05	0.00011312185167428913	-0.00023696404107154497	0.0007058679544405659	6.331325320488517e-06	1.4049418024893977e-06	0.0016675737428229085	60.2671667558184	0.00166896569158347	60.16666681098207	-8177.217187452968	2365.9713649559208
2.55e-05	0.0005341209525847434	-0.00031377133662126544	0.0004747684246829151	6.199521071037911e-06	1.5262985724355221e-06	0.0017086470737008386	79.80159935591422	0.0017101084760299072	79.66524658669809	-10073.272578529324	3132.8550704691897
2.6e-05	0.00070854026528186	-0.00023186892718483567	0.0001752789202788516	5.912868994483994e-06	1.6339951095102818e-06	0.0017233093898890571	58.97132424375775	0.0017247959956823587	58.869698406954285	-8824.507192650204	2315.09911656485
2.65e-05	0.0008123484911522525	-0.0002523526529261273	5.6774324622764435e-05	5.623451276580212e-06	1.7344266539090886e-06	0.0017432429993134684	64.18095904509094	0.0017447642155475893	64.06907603754637	-8677.771046842921	2519.619213083942
2.7e-05	0.0008044012072756497	-0.00019920430928164302	0.00025870507782341055	5.458182609892982e-06	1.7949591987182102e-06	0.0017978335104512158	50.663717885911936	0.001799451552721483	50.572632956132594	-10614.60218636979	1988.9587019403095
2.7499999999999998e-05	0.000802651351386221	-7.296010093763667e-05	0.0006052720106348928	5.397632799679834e-06	1.7862252086236912e-06	0.0018782787944214515	18.555973935312426	0.001880044971965334	18.52112064295989	-14057.433961419847	728.4713276417476
2.8e-05	0.0007427585100239557	0.0001122295760676093	0.0006678958124219324	5.437707977337841e-06	1.7165749280172518e-06	0.001971787521922482	28.543396479971744	0.0019737340541244714	28.487114966959247	-14084.701280691688	-1120.5580478640454
2.8499999999999998e-05	0.000556973311215944	0.00020092969391904454	0.0008120206867646441	5.6921568191336614e-06	1.6109367848183214e-06	0.002082555950907463	51.10253570480966	0.0020847274859710986	50.99611181497115	-13668.74308596326	-2006.1858332264205
2.9e-05	5.2059567716742104e-05	0.00027403700426054497	0.0009410565930223466	6.242144532167146e-06	1.4853670124895416e-06	0.002212968812501291	69.69594947129039	0.002215421046463361	69.54171450875276	-9915.784638709047	-2736.126975581906
2.95e-05	-0.0004609159667003258	0.0002905456204250392	0.0011229234304114633	7.011619902313347e-06	1.3302454041925682e-06	0.0023558387965251994	73.89459293970164	0.00235861815074121	73.72050919080085	-6609.824408146159	-2900.9575251607307
2.9999999999999997e-05	-0.0007376407887510758	0.0004069069840795378	0.0011382093242094879	7.948061536602173e-06	1.1314533237414923e-06	0.0024993142982397886	103.48882873846898	0.0025024427980438226	103.23017762909484	-3999.4831296398697	-4062.7694741333785
3.05e-05	-0.0012020408882279	0.0004868953416419045	0.0011325066601797975	9.144639027936228e-06	8.918488318258759e-07	0.0026494189636625557	123.83230221206539	0.0026529348855581945	123.50421856227075	694.2656434376644	-4861.414545624525
3.1e-05	-0.0018023384543806977	0.0005904063880926883	0.001243125827831387	1.066966456389538e-05	6.071804562763252e-07	0.0028108495881125598	150.15831129474793	0.0028148074441812646	149.73623886729342	5583.467666041316	-5894.9222911530305
3.15e-05	-0.0024995476721521655	0.000689510073107354	0.001311757026230775	1.2554665288938882e-05	2.954145729336751e-07	0.0029891013475641867	175.36339424272	0.00299357763327036	174.83921528467567	11859.515237436462	-6884.424663943492
3.2e-05	-0.0031546270951247134	0.0007122412993817617	0.0015093456330754669	1.4843208999711978e-05	2.1635278950475732e-08	0.0032001495200106173	181.1446368238691	0.0032052809489702145	180.56494690128469	16427.339814508116	-7111.384966495661
3.25e-05	-0.003794891544251694	0.0005187160362490364	0.0018308096751357918	1.7588107587864522e-05	-1.786614234899758e-07	0.0034630002370715685	131.92527319408447	0.003469010301640817	131.46841594173762	19610.407721542448	-5179.128794221217
3.2999999999999996e-05	-0.004386621365276942	0.0003818513207069762	0.0023291989507674762	2.077188976072507e-05	-3.156576004551308e-07	0.003786933795636029	97.11641106773934	0.003794122383632327	96.74863764855604	20542.367932011097	-3812.6007911492916
3.35e-05	-0.0048014572900886435	0.0002341063236245148	0.0027975376734099607	2.43419732680414e-05	-3.7057350831114266e-07	0.004152988948516423	59.540362245132414	0.004161636557707713	59.29309177873771	20008.168367215363	-2337.4384381108434
3.4e-05	-0.005456858855294237	1.2804750747424464e-05	0.002995836644019301	2.835634868787039e-05	-3.3680233433561626e-07	0.004558635845571297	3.2566377796060815	0.004569058112231722	3.2417919538879274	24572.11674002043	-127.84924441197066
3.45e-05	-0.0061724687742753005	-0.00016464557747038758	0.003424136676532332	3.293000132679682e-05	-2.0717548239778732e-07	0.005017509719940319	41.87438072099709	0.0050301396868684895	41.664275608713005	27440.76702627574	1643.9064758519855
3.5e-05	-0.007129065333917299	-0.00041817835331741597	0.0038382337553281728	3.812834726168182e-05	4.756951645887654e-08	0.005522409052264205	106.35548093748558	0.005537713925656061	105.7681424667985	32857.362014196	4175.308645646803
3.5499999999999996e-05	-0.008252771731295334	-0.0007271976190419574	0.004152558893691376	4.390449736043047e-05	4.6359074330947617e-07	0.006061438505100469	184.94848405291847	0.006079883597108347	183.82743019022016	40938.64250511609	7260.7165860997775
3.6e-05	-0.00918680857551873	-0.0011433031537494602	0.004378394335151345	5.030523164622998e-05	1.039233958162692e-06	0.006639873023476993	290.7767841394475	0.006662015048275704	288.8460632145866	48009.69105738981	11415.329140248372
3.65e-05	-0.010437361801167383	-0.001444884680766415	0.004776203426164869	5.7448785570398224e-05	1.7492720946426785e-06	0.0072731712015671685	367.47814396187545	0.0072997496627773256	364.8054125080066	56523.928893043885	14426.474856261726
3.7e-05	-0.011658349396681781	-0.0017475651205370267	0.00524669441136717	6.54146742122391e-05	2.635082140982354e-06	0.00797012721290264	444.4589907388441	0.008002058454001844	440.91659604173714	64017.27464063263	17448.592684735606
3.75e-05	-0.013127234625367589	-0.002235184482813888	0.005783684548407126	7.43006798830294e-05	3.741789991369415e-06	0.008741094105930894	568.4754334312299	0.008779521564921164	563.5063361706976	73321.7965081989	22317.236226296387
3.7999999999999995e-05	-0.014624015199159793	-0.002740758463834748	0.006418028123883847	8.416221791448387e-05	5.078096395606059e-06	0.009597274665101995	697.0582820516571	0.009643625303876961	690.3684222612233	81932.81290066871	27365.14795397059
3.85e-05	-0.016164756052339312	-0.0032674978473471775	0.007132319203707839	9.50059041072203e-05	6.575588097099989e-06	0.010546297026276135	831.0241366152867	0.01060230333758599	822.2599092345372	90184.51425371545	32624.38599088721
3.9e-05	-0.01757055562529763	-0.0034654744245198018	0.007887389522230477	0.0001068040907082269	8.190579867838953e-06	0.011591612699657116	881.3756048644559	0.011659319168818367	871.159040209941	96681.7311958805	34601.086381394955
3.95e-05	-0.018932362223726427	-0.003795797742017725	0.00865630595130483	0.00011951996564548346	9.955321464089343e-06	0.012724994618036627	965.3868766547267	0.01280665081811662	953.1023338449721	102601.45284188734	37899.2049771247
3.9999999999999996e-05	-0.020302854319555943	-0.004138774598323429	0.009281170535807995	0.00013315508284396827	1.1872153831419595e-05	0.013941103413939953	1052.6163284267843	0.014039193317534346	1037.9416953369848	110046.18299058049	41323.66303916835
4.0499999999999995e-05	-0.021756151158609	-0.004479623197254625	0.009965583429948036	0.0001477588936943961	1.3933164156590289e-05	0.015260782595838584	1139.3044995829785	0.01537842676795499	1121.917821304382	117723.11738287208	44726.87148045702
4.1e-05	-0.023019105023209238	-0.004787022726433576	0.010920327940231633	0.00016332962144368962	1.6108879924849878e-05	0.016714313599011443	1217.4855544042641	0.016855573997808057	1197.136119045685	120800.43874955388	47796.10713473395
4.15e-05	-0.023985163946984123	-0.004995357986956283	0.01208399017169039	0.00017973454910751743	1.8352005106025466e-05	0.018297765045298384	1270.4715510570138	0.018467239669463932	1247.2247611190369	118827.465274395	49876.23396949929
4.2e-05	-0.024713620113193203	-0.005090106681806049	0.012976514699312953	0.00019680565413192217	2.0647085201323418e-05	0.01999402243446214	1294.5690274782692	0.020196607779450374	1268.6853852999088	117189.3220217555	50822.253871370434
4.2499999999999996e-05	-0.02519508438271867	-0.005228955940002794	0.01386931417866991	0.0002144988086732677	2.3005142272724605e-05	0.021811172633902063	1329.882619193809	0.022052552567441874	1300.876319803747	113082.33885477953	52208.596573213894
4.2999999999999995e-05	-0.025597147548490663	-0.005373261662528869	0.014889825567100801	0.0002328734986737675	2.5422602814251652e-05	0.023760391831594084	1366.5839558353123	0.024047222526733643	1334.1133855738954	106907.4324052518	53649.41943288518
4.35e-05	-0.026169190515021916	-0.005496043842266877	0.015959505059966305	0.00025185484632427344	2.7873900345494037e-05	0.025831789111521453	1397.811200557558	0.026171289133188697	1361.7032364070328	101938.77232442761	54875.340125634044
4.4e-05	-0.026391129219508952	-0.0055253984077874635	0.016823477800119495	0.00027120180499265033	3.0342828356025194e-05	0.028001691852083524	1405.2769598654847	0.02840121511177614	1365.9268274684987	95528.37293705989	55168.4312678106
4.45e-05	-0.02625404125710117	-0.005575313415562397	0.01751850238940451	0.00029077078536750024	3.281776859122213e-05	0.03025190885391156	1417.9718653185935	0.030718941061947374	1375.0755096915643	87220.13148058022	55666.80848379244
4.4999999999999996e-05	-0.02611828162407519	-0.005552430371922259	0.018094571991473674	0.0003104943644248555	3.528337321306189e-05	0.03257097468567552	1412.1520109613477	0.03311321561733549	1366.15684356	80112.86077673068	55438.33235825551
4.5499999999999995e-05	-0.02585950623411923	-0.005533338941972981	0.018608138855377546	0.00033023062226320476	3.773615465816387e-05	0.034937978275542826	1407.296479349221	0.0355629084914032	1358.12838552647	72401.39684188765	55247.7136619681
4.6e-05	-0.025416600288346095	-0.0054947752321129395	0.018853259239680932	0.00034984284676919204	4.0220091661898406e-05	0.037333707536032455	1397.4885543900225	0.03804845635232063	1345.3151254154725	65531.786634635726	54862.67366668975
4.65e-05	-0.02484720468198963	-0.005673419526178176	0.019062765872986727	0.0003692539649934695	4.27705099645443e-05	0.03974340123025063	1442.9232347394955	0.0405547398508104	1385.5765576767926	57754.824413669296	56646.350558592094
4.7e-05	-0.024291384724564286	-0.005793686232234896	0.019074267443181907	0.0003883923164438518	4.537394743333607e-05	0.04215129300535196	1473.5107179555882	0.04306543937573509	1411.4003359365158	52090.39329153147	57847.155463003146
4.7499999999999996e-05	-0.023649317890343254	-0.005911802533697739	0.01903424778807124	0.0004071125654466859	4.803263074733259e-05	0.04453390936121531	1503.5512878439638	0.04555600453564234	1436.5922710711823	46079.24333102942	59026.48961738317
4.8e-05	-0.022811548027718412	-0.006042080759916144	0.01867424585210875	0.00042531431998622273	5.0732877889206786e-05	0.04687329370955788	1536.685005300218	0.04800742898159748	1464.6555177077075	41308.96161036872	60327.254709488145
4.85e-05	-0.02200229202285651	-0.0060986804311406045	0.01835003613283067	0.00044286568660501267	5.347559280767682e-05	0.049154673987317314	1551.080024091188	0.05040387318442519	1474.8371911787453	36466.00899536388	60892.37505761119
4.9e-05	-0.020805297347831413	-0.006233022961453772	0.017756244042330976	0.0004596317601422716	5.628244183997276e-05	0.05135255063083706	1585.2474177605836	0.052718046370951926	1503.8409194776295	30443.32287049479	62233.720260787864
4.95e-05	-0.019793054270098184	-0.0063870380959208635	0.017028465308845376	0.0004756627498133942	5.915131479281259e-05	0.05347737165277534	1624.418153328203	0.05496040122580062	1537.5485400231557	27603.083947334075	63771.48690365565
4.9999999999999996e-05	-0.01865645305370124	-0.006511892845539186	0.016600028760334427	0.0004908797509461923	6.207265181467182e-05	0.055496287442579166	1656.1725156418988	0.05709566133636492	1564.2610896593364	20532.402175048202	65018.10120445795
5.05e-05	-0.017809335999445095	-0.006622925294243422	0.015352355446434084	0.000505329347262897	6.501052227648736e-05	0.0574053071759374	1684.4114462032862	0.05911889486687333	1587.7172897233218	24531.76273661915	66126.70651447562
5.1e-05	-0.016945343769720043	-0.00658622994715629	0.014860758090358332	0.0005191600126906766	6.796138644262471e-05	0.05923937331717899	1675.0787027538481	0.061066553603406126	1575.848090145757	20813.579996628614	65760.32121802864
5.15e-05	-0.016212773093013843	-0.0066813471544915955	0.014166101921109396	0.0005323906913862585	7.096080244846114e-05	0.06097625180587934	1699.269903114471	0.06291450915212901	1595.654793616011	20435.02197341696	66710.02053887185
5.2e-05	-0.015785844454832536	-0.006804527110416649	0.013322617059496635	0.0005451805371686893	7.401508872156228e-05	0.0626289073721627	1730.5983144259078	0.06467603178870089	1622.2128328933068	24594.134436541426	67939.9128345017
5.2499999999999995e-05	-0.015563669486452903	-0.006928053021158342	0.012833147277990968	0.0005576178785433255	7.706580053549272e-05	0.06420662100817912	1762.0147125750527	0.0663605758135409	1648.8817017139106	27262.94389386537	69173.25932168752
5.3e-05	-0.015386994845635183	-0.00678845574624175	0.012136548100513449	0.0005697711020055952	8.004962363200248e-05	0.06571587760254834	1726.5108774445741	0.06797468744359617	1613.051699942958	32454.138980311647	67779.4480346036
5.35e-05	-0.015369663825478124	-0.0066273101995155586	0.011749711451981793	0.0005817448888498147	8.300592050082873e-05	0.06716417178949523	1685.526661052127	0.06952605480694912	1572.3196588334479	36143.47400334321	66170.4876732751
5.4e-05	-0.015545039852264032	-0.006664693238872127	0.011171726153027917	0.0005936222475556975	8.596638006651366e-05	0.06854540594252126	1695.0343055730161	0.07100783510175308	1578.8474910110142	43665.42254922997	66543.73924449537
5.4499999999999997e-05	-0.015997432918075392	-0.006646026378374965	0.010688385378066306	0.0006055905272796184	8.893660258347653e-05	0.0698854886428778	1690.2867548927406	0.07244756992324294	1572.1602390804771	53008.272470584256	66357.35966888467
5.4999999999999995e-05	-0.016605119642883158	-0.006708589094976313	0.010520442413011163	0.0006177915525311119	9.19182841707329e-05	0.0712197439150576	1706.198357585961	0.07388310626955044	1584.683347490397	60752.5598642619	66982.0181416356
5.55e-05	-0.01713612343185096	-0.006697548268259343	0.010596157547177455	0.0006302582504927901	9.489027414782851e-05	0.07256455879250005	1703.3903393657079	0.07533209209021482	1579.7845709382284	65298.39692535611	66871.78082571346
5.6e-05	-0.017632506763572517	-0.0066650140004254526	0.010687564076098095	0.0006430153003458301	9.786285645239583e-05	0.07392364688515407	1695.1158849972012	0.07679859296751299	1569.8067368852526	69341.89447277122	66546.94189349949
5.65e-05	-0.018215698791694376	-0.006700211471293319	0.010822052682878055	0.0006560813461137691	0.00010086560748495546	0.07530247028093139	1704.067672941838	0.0782885898425054	1575.7471676434393	73821.98116209367	66898.37162020261
5.6999999999999996e-05	-0.0187094629898288	-0.006800657629600292	0.010999904982547739	0.0006694951237382818	0.00010393610648267418	0.07671452298102885	1729.6141877011808	0.07981679975543306	1596.927660350465	76976.2087074906	67901.27793965711
5.7499999999999995e-05	-0.019253255367807143	-0.007004817613976045	0.011347956489229571	0.0006832973510240668	0.0001070705552553806	0.07817048074135091	1781.5382845708994	0.08139497571243098	1642.2745804068704	78930.58665591208	69939.71666107072
5.8e-05	-0.01976113368017443	-0.007088186476240691	0.01169476871089233	0.0006974738073182183	0.00011024260192409556	0.07967618097457943	1802.741523263259	0.08302969366695072	1659.1059634053468	80538.75368728561	70772.1144373542
5.85e-05	-0.02014860178185403	-0.007173864020746582	0.012135206068300479	0.0007120089226799089	0.00011343844987368409	0.08122913359194463	1824.5319301056486	0.08471851697633928	1676.3267822123282	80009.88128238377	71627.56328944174
5.9e-05	-0.020625884451786206	-0.007195201001928409	0.012442608883447418	0.0007268847284496662	0.00011663918879926066	0.08282092759066677	1829.9585737311372	0.08645254508236165	1678.399707202231	81706.0494861636	71840.60272893865
5.9499999999999996e-05	-0.021065679257268516	-0.007195854663951452	0.012749929449288542	0.0007420666007926087	0.0001198311038403933	0.0844498158605139	1830.1248198753476	0.08823010026998898	1675.5711158351182	83028.74071040182	71847.12922815721
5.9999999999999995e-05	-0.021414938046667754	-0.00715552734682113	0.013029681612702178	0.000757540132557999	0.0001230472259105567	0.08612702699458386	1819.8683559185479	0.0900636963928199	1663.1285049017622	83722.73076059255	71444.48046708619
6.05e-05	-0.021612246497721685	-0.007304693500978385	0.01351471158206344	0.0007732529492736785	0.00012631633021712054	0.08785187790985698	1857.8058482328574	0.09195288752309914	1694.5941156736862	80849.97052946844	72933.83238630887
6.1e-05	-0.021736831749183772	-0.00739374431205044	0.01378365292751271	0.0007890888182885977	0.00012959457540041256	0.08960357035702501	1880.4541794157312	0.0938751373631748	1711.958771047292	79408.64473511538	73822.96167389968
6.149999999999999e-05	-0.021740702460341186	-0.007345792406227949	0.013939519265542353	0.0008049178709017033	0.00013285927783187782	0.09137621229747168	1868.258550528769	0.09582414538922965	1697.5441605890855	77891.04189903932	73344.18508164524
6.2e-05	-0.021374626775524437	-0.007332853842711414	0.014115210222549154	0.0008206561473045268	0.0001361035510234279	0.09316315788109332	1864.9678800898885	0.09779273245892744	1691.2215830339062	72481.76395439182	73214.99978143952
6.25e-05	-0.021106180785478885	-0.00725393913869637	0.014165895969609236	0.0008362548251294238	0.00013933224795148412	0.09494368679163215	1844.897469385993	0.09975811267844427	1669.7361018899346	69295.38787713462	72427.07462144787
6.3e-05	-0.02084852182206034	-0.007262820365999148	0.014013656703226445	0.0008516148321896995	0.00014256470119353325	0.0966972677901479	1847.1562357559135	0.10169753013274895	1668.5412745767824	68242.82317845266	72515.74938150437
6.35e-05	-0.020459568558566923	-0.007270828152460828	0.013739404660323057	0.000866626383592698	0.00014580759867172756	0.09841371677785561	1849.1928595400486	0.10359953018979914	1667.2069171936414	67097.5869552083	72595.70325711918
6.4e-05	-0.019869477127598418	-0.007309779392413807	0.013425986686626515	0.0008812111384080591	0.0001490750039287849	0.10009592219660926	1859.0993451949053	0.10546710155635608	1673.0110817825089	64335.13627117739	72984.61255298341
6.45e-05	-0.01908257604012719	-0.007381019210858913	0.013197448587980913	0.0008954018766305245	0.0001523399912905837	0.10174055469079041	1877.2177989420247	0.10729633780949399	1686.2286188022385	58760.15182696052	73695.9076917884
6.5e-05	-0.018692560997739655	-0.007298908132348831	0.012831338545393702	0.0009092912039250846	0.00015559874671267093	0.10335081411473697	1856.3344529343785	0.10909059053964343	1664.4807759543755	58521.471963336095	72876.06827808662
6.549999999999999e-05	-0.01827138789833246	-0.007352999371259046	0.012653442962759423	0.0009229229566989852	0.00015890097697318813	0.10493568324549037	1870.091501053112	0.1108597009937113	1673.852171658519	56092.463596414644	73416.14314251687
6.599999999999999e-05	-0.017936302668257506	-0.007494378251736373	0.012429498900903578	0.0009363954513275089	0.00016228030112934883	0.10651587042941722	1906.0484526941646	0.11262670663264304	1703.0240426748016	54982.77277461284	74827.74289962047
6.65e-05	-0.017629435596356123	-0.007699626375054424	0.012579344100095478	0.000949751324764639	0.00016571294591278732	0.10809027508847391	1958.2492964103344	0.11439035677986184	1746.581591269531	50422.721593242044	76877.0461621979
6.7e-05	-0.017503471523295497	-0.007734116678748966	0.012337981732496187	0.0009630258292143971	0.00016910483936525948	0.10964287792121784	1967.021230222816	0.11613263597684557	1751.351361609052	51574.917762789955	77221.4151666296
6.75e-05	-0.017608633817117848	-0.007516401599141251	0.01223429735061119	0.0009762698151527617	0.00017247341721364913	0.11117459354268716	1911.6496601371553	0.11785445594227435	1699.1227861753912	53660.15083087659	75047.63537395874
6.8e-05	-0.0176968267981375	-0.0076292858368600764	0.012007410144010591	0.0009893944350851354	0.00017586984928113727	0.11266793721671758	1940.359556997202	0.11953600057080281	1721.743248251583	56806.0741456692	76174.72990184528
6.85e-05	-0.017679238241803282	-0.007641638810577965	0.01162700346865655	0.0010024017994814311	0.00017927260978720732	0.11412604618419396	1943.5012941300588	0.12118060281382984	1721.6971756771309	60428.637621571856	76298.06837107637
6.9e-05	-0.017727268683516584	-0.007657739551464047	0.011449767825834905	0.0010154498491301265	0.00018266984045989636	0.11557610930560147	1947.5962025030162	0.12281881691458608	1722.5006109193532	62677.81054711504	76458.82648323037
6.95e-05	-0.017989503553916042	-0.007616775758058091	0.011499665832208569	0.001028658596840096	0.00018604003304613866	0.11703475653315609	1937.177863260556	0.12446944102507981	1710.4607236724373	64797.891457863385	76049.82281431842
7e-05	-0.01831393753685061	-0.007536171808451709	0.011585624238999531	0.0010420436228113358	0.0001893767330202847	0.11850809841754706	1916.6778259969328	0.12613946427381817	1689.5359815589582	67178.95476960354	75245.03135394039
7.049999999999999e-05	-0.018549514911912056	-0.007466187391971174	0.011732230916593478	0.0010555882610884164	0.00019270334535636188	0.12000084471696715	1898.8786591728508	0.1278343314159901	1671.0116160570867	68067.28416159216	74546.27079669575
7.099999999999999e-05	-0.01872447696214146	-0.007490816106421214	0.011892728342820545	0.001069326792650095	0.00019606438389473284	0.12152518806950327	1905.142490739995	0.1295680434444585	1673.6196912536152	68211.70643781446	74792.17660114173
7.15e-05	-0.01892122046322327	-0.007620973335184033	0.012232301888380823	0.0010833444386164834	0.00019946707786707454	0.12309797041746409	1938.24543486119	0.13136000370237255	1699.6513556588625	66785.61750987705	76091.7335921616
7.2e-05	-0.019212801760769175	-0.007678105880126376	0.012659348426836862	0.0010976438680461338	0.00020288430934487637	0.12472319899824268	1952.7759796546295	0.13321509864872802	1709.219512545177	65433.06258428195	76662.17442668395
7.25e-05	-0.019358125224628153	-0.007686336382650278	0.013062342541712693	0.0011121231501911599	0.00020630018903344222	0.12638799704226664	1954.8692469109153	0.13511893443646456	1707.7972383143206	62860.34573180662	76744.3520144846
7.3e-05	-0.019395203170700967	-0.007672028010423292	0.01328559480068612	0.0011267139916594485	0.00020971198505244994	0.1280715597924366	1951.2301924319795	0.13704792242274225	1701.3330981731197	61001.48524301118	76601.48983668286
7.35e-05	-0.01956273478831991	-0.007667975523705273	0.013359322288630212	0.0011414234523317041	0.000213110930628803	0.12975866740913067	1950.199521737362	0.13898471201744111	1697.1442306147978	61938.07411836002	76561.0277164036
7.4e-05	-0.019872432027927416	-0.007614250278507445	0.013341697654362805	0.0011563384312820969	0.00021651592585089971	0.1314529505762364	1936.5355569573337	0.14093352156879468	1681.972244099497	65206.224750877016	76024.60712221345
7.45e-05	-0.020373215323444074	-0.007695175739243158	0.013472886185057152	0.001171485008067932	0.00021997124212507106	0.1331641877462032	1957.1173642851306	0.14290569469831674	1696.499420146111	68896.4497582366	76832.60871574955
7.5e-05	-0.02064541185640796	-0.00784050211547698	0.013610020293670295	0.0011867588330611784	0.00022346140926322628	0.13487842747423207	1994.0782842242795	0.1448852356533957	1725.120140987594	70244.98275527012	78283.6223091505
7.549999999999999e-05	-0.02089782446681319	-0.007851871032191956	0.013520406190243375	0.0012020365422184467	0.00022695908562039334	0.13658372783674358	1996.969745715213	0.14685834942814374	1724.2161734682354	73659.95410416149	78397.13544505317
7.599999999999999e-05	-0.020804354633167033	-0.007874264815690766	0.013468541365714437	0.0012171976379133	0.00023046262640048169	0.13827818404818729	2002.6651663297234	0.14882277971697008	1725.7402638730885	73244.54820643565	78620.72654466314
7.65e-05	-0.020545135933386957	-0.007878238455049452	0.013348781161073426	0.0012322211333605315	0.00023395504778582816	0.13995601457578613	2003.6757837414393	0.15077174520037845	1723.2493065469728	71852.1225683227	78660.4014121865
7.7e-05	-0.020448807482693888	-0.007824270163699175	0.013205414869506757	0.001247122939367649	0.0002374412715139839	0.14160791615854965	1989.9500049286462	0.15269430970088974	1708.1573314710051	72321.77266406312	78121.55411969034
7.75e-05	-0.020408364547356967	-0.007850372755377085	0.012938416542777163	0.0012618896856059804	0.00024093829360494884	0.14322043672852292	1996.5886883267597	0.1545746125239706	1710.6363844173725	74583.81869512991	78382.17587555591
7.8e-05	-0.020464820113735294	-0.007872821402616493	0.012582151008041968	0.0012764377263231423	0.00024444444906763184	0.14479045144461836	2002.2980624600757	0.15640875404436533	1712.3844220697968	78704.63931640238	78606.3147630861
7.85e-05	-0.020097747253028445	-0.00789143791684998	0.012265697363007286	0.0012906834292588636	0.0002479269889596025	0.14630713677570303	2007.0328085533995	0.158183794817738	1713.3895849190537	78199.23092508988	78792.19165559922
7.9e-05	-0.019949476926149744	-0.007766641860765417	0.011738133140640138	0.0013046470658371013	0.0002513804870465182	0.14776445089977888	1975.2933737914552	0.15989232428245398	1683.4152330471893	81986.29706208788	77546.16338134994
7.95e-05	-0.01976916870225642	-0.007760861121021928	0.011326058559473991	0.0013183214774632958	0.0002548545211418799	0.14917131457494778	1973.8231557595657	0.16154448039807814	1679.3853608764393	84300.37206767946	77488.44549031672
7.999999999999999e-05	-0.01944752770356711	-0.00785897517740702	0.010939678774677677	0.0013317477533134068	0.00025838901574311713	0.15054996694627212	1998.7765460314038	0.1631661588422971	1697.860803093392	84946.75754219512	78468.06689978075
8.049999999999999e-05	-0.019099995285392878	-0.008032701632189039	0.010879572171102997	0.0013449609128415097	0.0002619818960333419	0.15191923301682897	2042.9604701951714	0.16477940364173566	1732.5954824794208	82076.94976960422	80202.64154448587
8.099999999999999e-05	-0.01863787355210449	-0.008121486966043371	0.010791126423005297	0.0013579857430144995	0.0002655621812268499	0.15328243321003832	2065.5412824427754	0.16638809118883413	1748.9300887741638	78345.9757503608	81089.12017043056
8.15e-05	-0.018349236764856544	-0.007976071978167043	0.010783570522823005	0.001371003746786121	0.00026914097002341534	0.15465399251728928	2028.5578258663743	0.16800925912660883	1714.8332590439475	75539.51901107458	79637.22183262778
8.2e-05	-0.01847488533971272	-0.008114758915990736	0.010923421997113119	0.001384159002046925	0.00027276310815831106	0.15603865970424574	2063.830134571436	0.16964859077206054	1741.7928465156758	75397.70992810951	81021.94384403715
8.25e-05	-0.01875889038992427	-0.008170977828189692	0.010991022468368087	0.0013975049002014667	0.00027640417685048316	0.1574438465410446	2078.128314755247	0.17131496798684076	1750.9397992743225	77558.40500547794	81583.26249740843
8.3e-05	-0.019007293188745635	-0.008199873856598141	0.011248176372141294	0.001411080503379984	0.00028006569934450215	0.1588900469571925	2085.477454121701	0.17303288671934652	1754.1158435081377	77471.02945417423	81871.7753682482
8.35e-05	-0.019142580774897364	-0.008262941530260167	0.011640124155359812	0.0014248751517236989	0.0002837343335257064	0.16038289613577908	2101.5174827619253	0.17480931979934647	1764.4700225965955	74908.40149578023	82501.4755930755
