Repository: AlexProher/BarGv2

File: Plansee-Tungstan-W/Denal920/IRCamera/Specimen2/result_data.txt (part 1 of 2)
time	incid	trans	refl	U_in	U_out	eng_strain	eng_stress	true_strain	true_stress	F_in	F_out
5e-07	-0.000719271983772278	-0.0003408607747607651	4.943264604473406e-05	2.1021167995669648e-07	1.619816100427889e-07	6.456425740378694e-06	89.96948637279115	6.456446583181799e-06	89.96890549148348	6688.021883058252	3403.330011059226
1e-06	-0.00032979917958794595	-0.00038743554092662103	-0.00015335706103965772	2.026704874765382e-07	3.311406822967513e-07	2.0105283904783588e-05	102.2627981884904	2.010548601876606e-05	102.26074216589991	4824.0814300576685	3868.356529764917
1.5e-06	0.0001440098406457976	-0.00037313184110590293	-6.633873615869564e-05	2.439840508702159e-08	4.864899825275948e-07	2.8984240046861233e-05	98.48736662994921	2.8984660098027568e-05	98.48451204847322	-775.5084200539054	3725.5410036804074
2e-06	0.0005146130192171197	-0.0003253445042820082	-7.657939841538552e-05	-1.98576295923735e-07	6.093792346401984e-07	2.6528381308360362e-05	85.87399933303176	2.65287331920746e-05	85.87172123483299	-4373.553890364138	3248.4075532987854
2.4999999999999998e-06	0.0005274485806865719	-0.00022718605475827668	0.00011610958012454657	-3.345603997272551e-07	6.920021674721511e-07	1.2409539265647513e-05	59.965282517499254	1.2409616264592567e-05	59.96453837597128	-6425.617039941867	2268.342899811967
3e-06	0.00031121940176382577	-0.00014430042174298785	0.0001111512076079245	-4.387951152484699e-07	7.398048576371945e-07	4.04879900482926e-06	38.087793577027725	4.0488072012498225e-06	38.087639367207	-4217.166295163015	1440.769933915383
3.5e-06	0.00029201404004841256	-7.062844035407496e-05	2.342558076834499e-05	-5.288819849368207e-07	7.991046493880291e-07	8.910165712125092e-06	18.642228653113023	8.910205407901623e-06	18.64206254776648	-3149.5120814540387	705.1908242009837
4e-06	0.000321622621946363	-0.0001959933066563025	0.00018516550062932404	-5.709867233832103e-07	8.860289316305118e-07	4.030372021245294e-05	51.73202209831447	4.030453242921966e-05	51.72993710536979	-5060.0343439949465	1956.8983934226128
4.5e-06	0.0003730066383523681	-0.00019483275368627334	0.0003201538381580312	-5.704050566314852e-07	9.655108113920086e-07	8.10766435558815e-05	51.42569657671338	8.107993044455928e-05	51.42152715384242	-6920.872176752135	1945.3108332080462
4.9999999999999996e-06	0.0002806703456320356	-0.0001625310247013768	0.00033613841648658734	-5.253401291330411e-07	1.0301395110469372e-06	0.0001146720027700434	42.89972298012118	0.00011467857810683011	42.89480358296877	-6158.537228802397	1622.7936889559467
5.5e-06	5.747042614090932e-05	-0.00012805038039712487	0.0002046217801406117	-4.239535733671897e-07	1.0755857436832597e-06	0.0001304314531147135	33.79862925634568	0.00013043996003645665	33.79422085201848	-2616.8639437279667	1278.5211288654493
6e-06	-0.00025965280576106624	-7.628345590788741e-05	4.90466927217933e-05	-2.0463142794190994e-07	1.1108408153994963e-06	0.00013171806844923357	20.134858144329023	0.00013172674403585653	20.13220601970575	2102.800199061193	761.6534199948367
6.5e-06	-0.0007057463973738861	-8.222922237359858e-05	-2.8336976333782438e-05	1.3995856352582547e-07	1.1468782190258422e-06	0.0001302964522610952	21.70423072874578	0.00013030494158130997	21.701402744482767	7329.467516795907	821.0190230499453
7e-06	-0.0008664703634083835	-7.980095056439067e-05	5.45424885569509e-06	5.469714706101668e-07	1.1946478311333661e-06	0.0001356913906724012	21.06329347921539	0.00013570059758200297	21.060435371631055	8596.829555173765	796.773903237944
7.499999999999999e-06	-0.0008766890810593224	-0.00013497918707305537	8.138417241231376e-05	9.56161738809319e-07	1.241848854215548e-06	0.00015068247917354266	35.62747324183317	0.00015069383291881134	35.622104805838404	7940.734939186774	1347.7019130656033
8e-06	-0.0007217978550932403	-7.724447954161446e-05	0.00015991653563654422	1.3263481339384777e-06	1.2425393721811402e-06	0.00017280962315119805	20.388518316225365	0.00017282455645461277	20.384994984058526	5610.1132742618	771.2487762698319
8.5e-06	-0.0005864572438324694	7.413979568198417e-05	0.0001962480956709638	1.6649473886126207e-06	1.2237781179497913e-06	0.00019861794875376972	19.56904352509729	0.00019863767591069272	19.56515676181326	3896.049656813633	-740.2500092167824
9e-06	-0.0005205234891891788	1.0213930217865572e-05	0.00021916985353144633	1.902993463000809e-06	1.2473583133094154e-06	0.00022348751473240044	2.6959454521977797	0.00022351249178850896	2.6953429420488138	3008.870330989523	-101.98115422850884
9.499999999999999e-06	-0.0001494639210338884	-0.00011623441858729601	0.0001811375610405156	2.003160598336454e-06	1.3129782334791302e-06	0.00023462671085159527	30.679830926508682	0.0002346542400044718	30.672632618688912	-316.2459795196373	1160.5444638615504
9.999999999999999e-06	-0.0001216046313789068	-0.00017880367914910268	-1.837978461696271e-06	2.0026199990161566e-06	1.3432297243526695e-06	0.00023106237929053467	47.19485598159769	0.00023108907831489298	47.18395102588431	1232.514767969004	1785.2682748933034
1.05e-05	6.666278908428581e-05	4.278793426652431e-05	-5.553448847686714e-05	1.9485333765102226e-06	1.3359768925017476e-06	0.00023183825816475915	11.293785480637395	0.00023186513680813819	11.291167149083478	-111.11070041983604	-427.21683333230925
1.1e-05	0.0001890084411588181	-1.0177993459471327e-05	6.802324949620643e-05	1.8731638925214451e-06	1.3568877807098157e-06	0.0002405072620538844	2.6864600202148754	0.00024053618856360209	2.6858139070707963	-2566.3371422349596	101.62234307334099
1.15e-05	0.0002894040054591586	-8.3840845072038e-05	7.151543552756247e-05	1.7897256724872912e-06	1.3991105663373648e-06	0.0002481909359945347	22.12961515881724	0.00024822174046187234	22.124122788917777	-3603.606093857339	837.1102963856722
1.2e-05	0.00020942667974956786	-0.00010599983624036028	5.216310603760246e-05	1.7497685981744278e-06	1.4502349020249774e-06	0.00025268277543203586	27.978434388170967	0.0002527147051033324	27.97136471971752	-2611.8475180398095	1058.3571081107161
1.2499999999999999e-05	4.252887620171493e-05	-0.00012386369773376138	2.0138784290660166e-05	1.813481615142455e-06	1.4916891217508294e-06	0.000269193895108473	32.693563151003836	0.0002692301342887934	32.68476224339424	-625.7062867567016	1236.7191269630398
1.3e-05	-6.322566893775074e-05	-6.252138319029031e-05	0.00024562876609771593	2.0076636081299043e-06	1.4946490982890223e-06	0.0003165031126575588	16.5023879233239	0.00031655321033867244	16.497164866179887	-1821.2067232152413	624.2457786285037
1.35e-05	-4.83466806457129e-05	4.921283534515168e-05	0.0005158734884558903	2.291309688723306e-06	1.4793328268733694e-06	0.0003798879973482244	12.9896246409098	0.00037996017307319834	12.98469003841866	-4668.029101065827	-491.36636380945544
1.4e-05	-0.00020671273158326877	1.9651673651526193e-05	0.0005043871520098271	2.626933747424943e-06	1.4868639685930112e-06	0.0004326432341870183	5.187018031143186	0.00043273685127389726	5.1847739028864055	-2972.1351460091164	-196.21245874572045
1.45e-05	-0.0004531460859096537	-5.3512942013322875e-05	0.00034477573576292554	2.9726782910459016e-06	1.526245691303747e-06	0.0004640443325734884	14.124628774357271	0.0004641520344650749	14.118074320424826	1082.0255431919813	534.3008495531269
1.4999999999999999e-05	-0.0005959382390349419	-0.00012355384691459747	0.00016066503150291792	3.293249384614814e-06	1.585676913988014e-06	0.0004860462320636457	32.611778677352	0.00048616439082209065	32.59592784520498	4345.992498677681	1233.6254163635963
1.55e-05	-0.0004912541647807139	-0.00014365883547764707	0.00019348362988284544	3.4735748469528215e-06	1.6571870184597751e-06	0.0004931119654947634	37.918448228337894	0.0004932335851830464	37.899750187803505	2973.0948025285174	1434.3640052981925
1.6e-05	-0.0002057871679745062	-0.0001778625125781363	-7.975162972265852e-05	3.5102802544418952e-06	1.714969213355712e-06	0.00048424730408590174	46.94643703975694	0.0004843645896766893	46.92370335418399	2850.966821296996	1775.8711817879914
1.6499999999999998e-05	-0.00010193450425764582	-8.19358660398128e-05	-6.29364128707026e-05	3.553817656463517e-06	1.7349780483677759e-06	0.0004762473791019	21.6267999399041	0.0004763608209039562	21.61650023311436	1646.1563833726095	818.090001911012
1.7e-05	-0.00022258591732030579	-8.02719098026107e-06	-6.583259298436757e-05	3.589654102155199e-06	1.7288229509035623e-06	0.00046627430343128983	2.1187602182071896	0.00046638304309727744	2.117772294762307	2879.719359183581	80.14762034968832
1.75e-05	-9.907010046219082e-05	3.570153502894295e-05	-9.469679222737661e-05	3.5749331655555174e-06	1.744569999593811e-06	0.00046741675709548235	9.423345269131076	0.00046752603035999914	9.418940639644388	1934.6687265583364	-356.46256360874037
1.8e-05	0.00018364713516148327	-0.00010650289044841572	0.00011308604248506644	3.5381850176372547e-06	1.7932643160522335e-06	0.0004925500572428577	28.11121449098034	0.0004926713998688723	28.09736831067364	-2962.7372919933705	1063.3798611237792
1.85e-05	0.0003861312152888759	-0.0001124348720680625	0.00029146651023346354	3.5027248236950446e-06	1.8389379142670119e-06	0.0005348026622594301	29.676948594198986	0.0005349457202107062	29.66107728308307	-6765.485633582187	1122.607829156666
1.8999999999999998e-05	0.00045341334694176384	-9.292123777195061e-05	0.00038864311000067576	3.463865424923416e-06	1.8743770780166369e-06	0.0005734103646582293	24.52636576131108	0.0005735748272540475	24.512302088976146	-8407.526541972391	927.7736266251388
1.95e-05	0.0003427452457773385	-6.641914897365478e-05	0.00023279714927472325	3.4072664992554386e-06	1.8917573579202315e-06	0.0005977698299437123	17.531195024337116	0.0005979485655606017	17.520715404868707	-5746.512508200314	663.1630851913209
1.9999999999999998e-05	0.00030382964986736585	-1.1725486186224298e-05	0.00015929954341247583	3.354372863003125e-06	1.9068949457399333e-06	0.0006107228792522525	3.0949174788042715	0.0006109094464342872	3.093027341890568	-4624.121046468856	117.07330965214628
2.05e-05	0.00014248481967631184	-5.6335631582458006e-05	4.919632193476016e-05	3.359964519852493e-06	1.9518355649375765e-06	0.0006181179866530972	14.869671764132685	0.0006183091003337607	14.860480552559647	-1913.843510614892	562.4840399753275
2.1e-05	-4.859214611016837e-05	-0.00014572488243334497	6.983737276895077e-05	3.4700169518152197e-06	2.019673932968502e-06	0.0006304216123310015	38.463776987731435	0.0006306204115915607	38.439528591426495	-212.12331495267233	1454.9924851035305
2.1499999999999997e-05	-0.00024817936715159353	-0.0001592877266283679	0.0001282051901457015	3.692732041208134e-06	2.074293312651265e-06	0.0006548566565474956	42.04366125818419	0.0006550711688228056	42.016128686743635	1197.8841432924037	1590.4109260099053
2.2e-05	-0.0003598715618695895	-8.62901076552809e-05	0.0002651080419252202	4.015112242995164e-06	2.097175384217406e-06	0.0006965415225707101	22.776092879115566	0.0006967842203229551	22.760228384703336	946.1679232720102	861.5649989262196
2.2499999999999998e-05	-0.00041863241907593633	-1.6591499784682617e-05	0.0004058630943973746	4.46477691333539e-06	2.124153413544587e-06	0.0007545706185638109	4.3792915592292765	0.0007548554502657347	4.375987074488558	127.49553224482815	165.65810244761732
2.3e-05	-0.0006690824990639296	-0.00010470621640854473	0.0005281892894241318	5.00387257100398e-06	2.1884098437464667e-06	0.0008335695560289208	27.63698614757541	0.0008339171683173424	27.6139487973024	1406.7505686394295	1045.4409396263568
2.35e-05	-0.0004831926732792262	-0.00018420140318414112	0.0007433994643869792	5.551279400903895e-06	2.296464219003008e-06	0.0009232195367391727	48.61957391623044	0.0009236459663746193	48.574687375723045	-2598.0389849197995	1839.1619392867942
2.4e-05	-0.0005350087757488866	-0.0003016290770318093	0.0006996314282865614	6.047497678105444e-06	2.3929056263846087e-06	0.0010077983503754583	79.6143620652669	0.001008306520583719	79.53412684251133	-1643.6775814843147	3011.6204799186307
2.45e-05	-0.00033466731716738754	-0.00013198756412376457	0.000661772556141536	6.3950175426003415e-06	2.4439794266065217e-06	0.0010862993084868055	34.83784064078762	0.0010868897592234965	34.79999631859036	-3265.987637787766	1317.8320045311268
2.4999999999999998e-05	3.5733226779569304e-05	-9.76487539739942e-05	0.0006018005842171237	6.507524451264705e-06	2.509554475359314e-06	0.0011462431636014131	25.774183744519718	0.001146900602734601	25.744640262605156	-6365.466820149216	974.9755898885154
2.55e-05	0.000423289837105312	-0.0001971875943933522	0.00036307229217417747	6.350749334461327e-06	2.601379148913629e-06	0.0011767113259030235	52.04725184089513	0.001177404194265977	51.986007250171824	-7851.445611527642	1968.8227789732646
2.6e-05	0.0007720211871604367	-0.0002156714420191089	0.00012735167775744706	5.975997599555514e-06	2.697784495995162e-06	0.0011789028545294976	56.92602464263343	0.0011795983071341315	56.85891438968521	-8979.80315997237	2153.3750595597735
2.65e-05	0.0009482005226932207	-0.00021778306601730898	-9.207622666280122e-05	5.500119216655093e-06	2.7816425616379012e-06	0.00117503178631316	57.483383366774866	0.0011757226774283067	57.41583856413408	-8547.987112692143	2174.4586040954896
2.7e-05	0.0011291182148851877	-0.00015925677345672158	2.9766441657091615e-05	5.049593874369464e-06	2.8201355430022008e-06	0.001188151454308763	42.03549123346785	0.0011888578658526222	41.98554670342622	-11570.902911121313	1590.1018735585776
2.7499999999999998e-05	0.0011076966174200942	-1.3814086254062893e-05	0.00018141136417494828	4.704329493022488e-06	2.8221960845503843e-06	0.001219645569778863	3.6461990848309584	0.0012203899427457839	3.6417520142706126	-12871.119841635087	137.92697137653903
2.8e-05	0.0009516075811581366	4.549548029837708e-06	0.00032552663180372547	4.536451996797551e-06	2.8095916198612846e-06	0.0012705996076387083	1.2008436575318067	0.0012714075037343728	1.1993178660517112	-12751.567551808299	-45.42503712129769
2.8499999999999998e-05	0.000623367912127769	5.212222595646997e-05	0.0004946436588721541	4.638880492264974e-06	2.795687093763929e-06	0.0013444923877837277	13.757552188870816	0.001345397028620244	13.739055264678342	-11162.804916365174	-520.4152222131335
2.9e-05	0.00010549513371818735	1.0394840798255766e-05	0.0006947549740112469	5.077158461317989e-06	2.7791454663994613e-06	0.0014455804212021462	2.743696420341688	0.001446626280616653	2.73973018651472	-7990.110360749122	-103.78745889349183
2.95e-05	-0.0004489249753166093	6.39790727702855e-05	0.000932385979580869	5.75684973373487e-06	2.74213092172422e-06	0.0015561046601273072	16.88714202973343	0.001557316648467628	16.860863869324728	-4827.124347599703	-638.800104211692
2.9999999999999997e-05	-0.0008280515392362685	0.00010244448918037859	0.0008466427485312964	6.641032950507185e-06	2.67009942368183e-06	0.001670271955146394	27.04000799080075	0.0016716684145430332	26.99484382378678	-185.62423493891032	-1022.858686922595
3.05e-05	-0.0013097152003293336	0.00022142113126787962	0.0009910256183808736	7.855872142464984e-06	2.5543539214110474e-06	0.0017945182444687499	58.443643057008416	0.0017961303212230616	58.3387648732694	3181.961371819179	-2210.7829264178476
3.1e-05	-0.00215250163217223	0.00029898993785860116	0.0010088770293584716	9.430266995996004e-06	2.4085363764657636e-06	0.001922719039505429	78.917766817408	0.001924569836513515	78.76603012459292	11418.53865371709	-2985.269951443052
3.15e-05	-0.0028626845626484885	0.000356630047139555	0.0010546784364385481	1.132504787730695e-05	2.2803394855989903e-06	0.002067527126793715	94.13175273326671	0.0020696674115771195	93.93713278099804	18052.066899830017	-3560.7785704511657
3.2e-05	-0.0033256950399760212	0.00021976454034593817	0.0012761926001245284	1.3545767568737435e-05	2.1971545347020767e-06	0.0022408069261775237	58.00638935868684	0.0022433212908571963	57.876408239649344	20463.290814794473	-2194.2426671150615
3.25e-05	-0.0038698712210177523	0.00015424886304506882	0.0015129669915017621	1.6126086623614932e-05	2.1291045320115074e-06	0.0024502161576435352	40.71366378689944	0.0024532228496207498	40.61390651005191	23532.549038926518	-1540.1003096982715
3.2999999999999996e-05	-0.004360964376656352	0.00015171529071884805	0.0018577419347292072	1.910429242462113e-05	2.0693521258348335e-06	0.0027047565533507684	40.0449326868238	0.002708421016502541	39.93662089271062	24993.46563695081	-1514.8038151424867
3.35e-05	-0.00493239264015449	0.00011694148618583724	0.0022394106974171846	2.2505496118058516e-05	2.026839006452994e-06	0.003009048304697751	30.866459935717046	0.0030135845927732057	30.773581266775455	26888.122493387586	-1167.604191926922
3.4e-05	-0.005462021815756698	7.420458407480932e-05	0.0026585535196484013	2.63751181253462e-05	2.0299576814365097e-06	0.003361231974469901	19.58614428545755	0.0033668936049251856	19.52031071102869	27991.27530556993	-740.8968899903911
3.45e-05	-0.006267597879875475	-8.822666657985955e-05	0.0030102922664861195	3.074363152976388e-05	2.1136004019136225e-06	0.0037562015834090947	23.28724354436084	0.003763273823972071	23.19977196328628	32522.621463323914	880.9006033554145
3.5e-05	-0.007016426371543461	-0.0002878449451386543	0.003347247833924299	3.5607584237727966e-05	2.2886374990632477e-06	0.004188775899024254	75.97606937115339	0.0041975733965488185	75.65782264286891	36634.9734485526	2873.9925883511764
3.5499999999999996e-05	-0.00788987979921218	-0.0004991510164955881	0.0036155880291113087	4.106952278462309e-05	2.5631174266182044e-06	0.004660944296275607	131.74986358604573	0.004671840367646626	131.13578481082925	42676.73646936207	4983.781532745878
3.6e-05	-0.009067753075304916	-0.0007349564844460766	0.0039845651263029636	4.726086866121652e-05	2.9076270955329904e-06	0.0051867188646485705	193.99022213211543	0.005200216583751048	192.98404938742542	50753.17366990928	7338.185105321859
3.65e-05	-0.010306556960010137	-0.0008140164052729575	0.004478447790525534	5.429209516850428e-05	3.344858546003988e-06	0.0057743595727127355	214.85792236679424	0.005791095644779989	213.61725546600238	58190.85184605853	8127.560184959393
3.7e-05	-0.011848181870243564	-0.001151849067953065	0.004980379627071194	6.222404435284933e-05	3.9438606782735285e-06	0.006423750140050003	304.0281449088697	0.006444471208625008	302.0751440704322	68571.68443806167	11500.655961151946
3.75e-05	-0.013362413417518336	-0.0015413643524195097	0.0054723906095131255	7.110935110482684e-05	4.726897086223873e-06	0.007135166409036339	406.83988704139824	0.007160743445772026	403.9370167455243	78778.06247806712	15389.777724491645
3.7999999999999995e-05	-0.015136253533059424	-0.0019792978437932402	0.005978762481258726	8.101514941253182e-05	5.652096350456678e-06	0.007927338517437795	522.4315133057909	0.007958926917468316	518.2900218476386	91433.12000177676	19762.33187093525
3.85e-05	-0.01665084520031997	-0.0021805522480747787	0.006772258943187629	9.193358209915669e-05	6.6944876738179404e-06	0.008827094950070974	575.5521910845127	0.0088662845433189	570.4717372450883	98632.9069378316	21771.75978011586
3.9e-05	-0.017957519425249962	-0.0025062128736446964	0.007710469529089092	0.00010383134256485409	7.912931007387133e-06	0.009831497533394195	661.5096299682663	0.009880145824922927	655.0059996729168	102311.83820110183	25023.323651612394
3.95e-05	-0.01936965272271797	-0.0029721114279713406	0.008456672336796252	0.00011666959606519762	9.312656064789046e-06	0.010926084006849229	784.4825759284271	0.010986212039791499	775.9112534019235	108960.83212735553	29675.095428995235
3.9999999999999996e-05	-0.020734508011420173	-0.003321285717617248	0.009162094375526996	0.00013039797459771357	1.0878678513880958e-05	0.012105400757522266	876.6463971134118	0.012179267853750552	866.0342411537159	115544.95425608488	33161.431866141036
4.0499999999999995e-05	-0.022007961237392834	-0.003719812217241519	0.009820514320940605	0.00014500616350048001	1.2597025595778763e-05	0.013382832735591018	981.8366305813348	0.013473189903711628	968.6968751805886	121685.76416005792	37140.52625541361
4.1e-05	-0.023110992225753243	-0.004006162654151245	0.010741384220901066	0.0001605043122803864	1.4421208309397463e-05	0.014787157554185845	1057.4182276409383	0.014897577451434359	1041.782017708144	123504.55454282895	39999.59690177585
4.15e-05	-0.02396686690353388	-0.004195666856730725	0.011863016589067809	0.000176843223672867	1.6346861962296084e-05	0.016327034261772486	1107.4374643323044	0.016461789063058938	1089.3562949093805	120851.09251277983	41891.70472883002
4.2e-05	-0.02470932035108736	-0.004462392908976975	0.01292326492880263	0.00019395415031521194	1.840014029643483e-05	0.017993119093923985	1177.8392462319084	0.01815696361955633	1156.64624440096	117678.06418565362	44554.83538379648
4.2499999999999996e-05	-0.02540649524555527	-0.004769488694366535	0.013894497479644873	0.00021173667090667128	2.0583304003060256e-05	0.019775793773401537	1258.896534499059	0.019973951620223217	1234.0008562507558	114941.73100870199	47621.03830321317
4.2999999999999995e-05	-0.025852256239545866	-0.005046379191239187	0.014799927367887215	0.0002301478643871844	2.286777555979209e-05	0.021680420080846356	1331.9812002328142	0.02191889349113685	1303.103288271977	110352.15937478383	50385.65602270639
4.35e-05	-0.026270146189843874	-0.005224985673086483	0.015857464623355983	0.0002491013770687464	2.522306263271997e-05	0.02369364492422724	1379.1240064003198	0.02397885342439307	1346.447531886193	103965.59033729718	52168.95537789689
4.4e-05	-0.026542581673973862	-0.005364777554642775	0.01654795944790947	0.0002684827350207236	2.7614121504412868e-05	0.02579654101090903	1416.0217802539782	0.026135107021570892	1379.493316327316	99791.46997784685	53564.70971817519
4.45e-05	-0.026750436691960394	-0.005385821642300476	0.017300837764571343	0.0002882466071528619	3.001433865425713e-05	0.02798550361796446	1421.5763230407695	0.0283845606596226	1381.7927937090994	94349.67588930689	53774.824757463844
4.4999999999999996e-05	-0.026877078656670175	-0.005405954699591007	0.01793330997158089	0.00030818019330183685	3.241970714246076e-05	0.030229493739667553	1426.8904012734856	0.030695826961082317	1383.756226820997	89299.20551667923	53975.84359906956
4.5499999999999995e-05	-0.026627761097279337	-0.005408982918120586	0.018186575864619216	0.00032804747239204533	3.4865479170852e-05	0.032504087562861474	1427.6896932011714	0.033044078958299646	1381.2839424007657	84281.1527709081	54006.07889677725
4.6e-05	-0.02608634542305878	-0.005587615750197737	0.018425915617800877	0.0003477437071343659	3.7364551394563326e-05	0.03480089443486425	1474.839454456564	0.03542087191513798	1423.5137222936485	76485.68736647637	55789.64134627106
4.65e-05	-0.02550116982254699	-0.005648629479645697	0.018544123243857142	0.00036718308343039257	3.9882940691343216e-05	0.037108939284939184	1490.9439003376547	0.03781499848959524	1435.6165536627743	69462.74597366032	56398.83393131588
4.7e-05	-0.024750577434557105	-0.005674468530226183	0.018606805222024285	0.00038630013777770305	4.2412288624840905e-05	0.03941899127334302	1497.7640635280907	0.040216960166857905	1438.72371497835	61342.59469045678	56656.8243567603
4.7499999999999996e-05	-0.024019649166943876	-0.005697901336768389	0.018576430697707418	0.0004049933738991881	4.495412692161194e-05	0.041716986778338544	1503.949103652919	0.04261212374000037	1441.208878780536	54347.90431989782	56890.78959903381
4.8e-05	-0.02303908454744167	-0.005730627285230199	0.018412740729456513	0.00042310376007789936	4.7523777024315833e-05	0.043974334687489514	1512.5870490904306	0.04497051972989474	1446.072039949766	46191.805930963725	57217.54236962944
4.85e-05	-0.02205333363112518	-0.0058229478515436535	0.017922155749159077	0.0004404887263678316	5.01477210755442e-05	0.04616028910832017	1536.9548688804791	0.047259639583694356	1466.0085877865158	41247.81349977056	58139.31858219917
4.9e-05	-0.020926645164378657	-0.005974741926787649	0.01726357138925436	0.0004570722838234189	5.283535588642523e-05	0.04827160577955603	1577.0205965774257	0.04947558508522226	1500.8952800332	36574.02034702971	59654.90902272861
4.95e-05	-0.019651455811026376	-0.006109312122068633	0.016720765881903875	0.0004729638239583076	5.556198152759971e-05	0.05033651646506381	1612.5401172938061	0.05164758499901986	1531.3704651290707	29261.52179256184	60998.52735052041
4.9999999999999996e-05	-0.018562183539566054	-0.006150051198258732	0.016516607803985756	0.0004881044792753425	5.8295548643104984e-05	0.05231322160415035	1623.2931109836713	0.05373123385808255	1538.373418740292	20424.084571424028	61405.287326695136
5.05e-05	-0.01769513340121678	-0.006140522147572107	0.015300985003172599	0.0005025351868956469	6.106892300422092e-05	0.054181947846812	1620.7779380468685	0.055705062304913275	1532.9610323363497	23904.414052077143	61310.144363409156
5.1e-05	-0.017108198561465917	-0.006329031209065388	0.01477854961296987	0.0005164216303584373	6.391903005784475e-05	0.05597818276663041	1670.534509336337	0.05760600162767525	1577.0210232547443	23260.418237369413	63192.31618792306
5.15e-05	-0.01641487142675852	-0.006485525121869624	0.014134144614755265	0.0005297240332191383	6.684149475721403e-05	0.057678611253570114	1711.8407492970582	0.059408885580221456	1613.104152190333	22771.95436103187	64754.83223386162
5.2e-05	-0.016024381524434146	-0.006654363243944633	0.013236422762907669	0.0005425618710012929	6.977837437411763e-05	0.05928879379232084	1756.4052173966695	0.06111908744875988	1652.270070646682	27836.420102483247	66440.59924026488
5.2499999999999995e-05	-0.01577873315619586	-0.006550336993590086	0.012681520864659875	0.0005550719870646704	7.269278183661547e-05	0.06084245322174594	1728.94770686248	0.06277203240111694	1623.7542868848545	30924.167058541963	65401.947432886736
5.3e-05	-0.015460701662291262	-0.006553324692377183	0.012326611157141747	0.0005673065157086309	7.563292763126005e-05	0.06234222328605278	1729.7363036891472	0.06437024013606947	1621.9006968185668	31292.37818882897	65431.77816055925
5.35e-05	-0.0154070643175951	-0.006666060824644011	0.011814102734325743	0.0005793104856048408	7.861134857664735e-05	0.06377034338865195	1759.4927692807669	0.06589447297278705	1647.2893111938822	35873.98401445807	66557.39392712472
5.4e-05	-0.015577368712749179	-0.006725416149308207	0.011173313550339023	0.0005911682370136509	8.160784936285633e-05	0.06513042695474903	1775.1594826985138	0.0673482534929029	1659.5425876775882	43972.36119383499	67150.02814233357
5.4499999999999997e-05	-0.015844776543476883	-0.006747350802285102	0.010718967819346354	0.00060303025170148	8.459107131447668e-05	0.0664522083908398	1780.949088332901	0.0687631211574795	1662.601088381527	51178.7215000798	67369.03504569705
5.4999999999999995e-05	-0.016213058807269854	-0.006665712295858622	0.01055679186883479	0.0006150434727784232	8.753287173710462e-05	0.06776694087184609	1759.4007758390765	0.07017243211497189	1640.1715674929096	56475.09026419643	66553.91403573545
5.55e-05	-0.016638087601248994	-0.006561112704346891	0.010605505888095213	0.0006272761156789827	9.045651780020911e-05	0.06908694436723727	1731.7919331093158	0.07158939421557142	1612.1477201709622	60232.41132087737	65509.53769414477
5.6e-05	-0.017114772190700088	-0.0065840872697148075	0.01064163557468821	0.0006397507085687949	9.338946301709067e-05	0.07040730008331554	1737.8560214375793	0.07300874584488097	1615.498271034627	64631.13899339578	65738.9276198778
5.65e-05	-0.017720265636299595	-0.006602923249587576	0.01061117532972252	0.0006525219749878311	9.633389299326122e-05	0.07173089503057646	1742.8277388071435	0.07443360442985494	1617.8131452183914	70980.82907511163	65926.9957706754
5.6999999999999996e-05	-0.018396526262376554	-0.0066357246616045975	0.010693775135991344	0.0006656697296657494	9.929638513527559e-05	0.07307658900748824	1751.485602691731	0.07588433711807854	1623.4930091512945	76908.24529324673	66254.50200837906
5.7499999999999995e-05	-0.019057307500951134	-0.006684133757582427	0.01096688742504781	0.0006792139695888777	0.00010228633687232943	0.07446442852377605	1764.2630820128797	0.0773827128328217	1632.8882398451947	80778.9322949318	66737.84342325797
5.8e-05	-0.019500803743652637	-0.006759187577501001	0.011372161398053228	0.0006931393333152663	0.00010529182059072682	0.07589743456016858	1784.0733803176038	0.07893221194241093	1648.6667876844097	81160.56317527815	67487.21952249613
5.85e-05	-0.020043890837367316	-0.0067539681343667295	0.011693900228724389	0.0007074479143908235	0.00010829697929266005	0.07735705872080234	1782.6957192526957	0.08051296517480079	1644.791621817142	83370.61854771152	67435.10590668819
5.9e-05	-0.020795360122938412	-0.0067577262493087485	0.011800614090187766	0.0007221312084239139	0.0001112989054838506	0.07884301133914988	1783.6876658071228	0.08212480268051871	1643.0563589463902	89808.1896827273	67472.62886712902
5.9499999999999996e-05	-0.021304872607028468	-0.006739434227315878	0.012117690368292083	0.0007371396862220793	0.00011434133190041344	0.08037296944250176	1778.859524978735	0.08378709270441942	1635.887302735116	91729.57214600811	67289.99187272864
5.9999999999999995e-05	-0.02154911606652973	-0.006939822012620119	0.01250893855166836	0.0007524079051149073	0.00011744619000992778	0.08195044736584048	1831.7514604965643	0.08550391091414199	1681.6386088458391	90261.80106298324	69290.76701047887
6.05e-05	-0.02170781968915431	-0.007020137524107776	0.012882582537950172	0.0007678612005905713	0.00012057384974318269	0.08357238686583911	1852.9505712519278	0.08727219667195067	1698.0950692679842	88115.7254673502	70092.67855571712
6.1e-05	-0.021665585390104304	-0.007042341913228553	0.013224604390622896	0.0007834390688233444	0.00012370463406589322	0.08523044010438065	1858.8113731755873	0.08908309253403715	1700.3840617688038	84279.11360137662	70314.37864404502
6.149999999999999e-05	-0.021686622840189317	-0.0070341861990653835	0.013463879265004836	0.0007990799527276806	0.00012682864836436797	0.0869155822680614	1856.658689532893	0.09092694074262705	1695.2861184590859	82100.1184495664	70232.94778186202
6.2e-05	-0.02151288351841838	-0.0070119027559264555	0.013660635224265036	0.0008146564443769431	0.00012995985877685656	0.08860761372318832	1850.7770214669974	0.09278175406390919	1686.7840860610966	78400.90222331074	70010.45837738983
6.25e-05	-0.021286212588182273	-0.007066541127024417	0.013574771206160541	0.000830031542866569	0.0001331145050713194	0.09028638915583055	1865.1987048870972	0.0946254423619384	1696.7966487647095	76995.01329356096	70555.99609214625
6.3e-05	-0.02082075891257834	-0.007117274387262899	0.013447262618852028	0.0008451023846838986	0.0001362826596380581	0.09193869174704884	1878.5896424887524	0.09644338255785413	1705.8745684287803	73620.79500196347	71062.54316330656
6.35e-05	-0.02034433805980485	-0.0071272765705554224	0.01314865702644799	0.0008598413280369079	0.00013945492420716992	0.09355895983924661	1881.229697784251	0.09822929209306558	1705.2238040408563	71845.39561063012	71162.41012687681
6.4e-05	-0.019844124259696467	-0.007135753642932963	0.012931626459739597	0.0008742519925757037	0.0001426093225492892	0.09514998817030443	1883.46720325342	0.09998608180227327	1704.2553211447007	69017.9479597956	71247.04959543595
6.45e-05	-0.019338993082941323	-0.007046947036292328	0.012678005741471874	0.0008882994720354333	0.00014576636729580702	0.09669881570503525	1860.0268857467304	0.10169924375118322	1680.1644887154966	66506.7376509348	70360.3585710066
6.5e-05	-0.018890459306600924	-0.007147652318176233	0.012252350766506657	0.0009020104204698474	0.00014897632493909136	0.09821154965076684	1886.6078336204807	0.10337532040780302	1701.3211546973373	66278.30388236209	71365.85211407626
6.549999999999999e-05	-0.01840686589904359	-0.007284852238970678	0.012097033347047394	0.0009154942289617914	0.0001522492459105346	0.09971037659563199	1922.8214648689793	0.10503876364292669	1731.0962124807286	63000.626880693526	72735.72697950307
6.599999999999999e-05	-0.018093051202147603	-0.007430745935466839	0.012028499832956879	0.0009288421875261704	0.00015551510842080966	0.10120577553676632	1961.3297999744195	0.10670116452245687	1762.8318964846376	60551.6128773197	74192.40499139295
6.65e-05	-0.017851240079521893	-0.007253116221147831	0.01204185525058107	0.0009420639453975136	0.00015874014904718973	0.10270491498868055	1914.4448095467492	0.10837050222425403	1717.8219181317297	58003.898359977116	72418.8581876516
6.7e-05	-0.01746542355642253	-0.007247203941828015	0.01208870812934541	0.0009551281324670902	0.00016200516331148825	0.10419640767965	1912.8842758242351	0.11003409503574345	1713.5686059764612	53683.903601814396	72359.82693755536
6.75e-05	-0.017265859872750384	-0.007432844359502211	0.011918770870809954	0.0009680579483860569	0.00016532395595918222	0.10566023413915458	1961.883674596066	0.11166952471133999	1754.5905861844606	53388.09807283014	74213.35674068274
6.8e-05	-0.017306591784070822	-0.0074890005166378315	0.011643384813363182	0.0009808987109850736	0.00016866748611379026	0.10708827548675195	1976.7059744564929	0.11326755572061657	1765.0239405075874	56544.383130550894	74774.04881509214
6.85e-05	-0.017441468365841466	-0.007544068313505666	0.011342763809003646	0.000993684284283695	0.00017201777028928746	0.10848698148104008	1991.241003907616	0.1148352388478634	1775.2172779924028	60892.61594103179	75323.87413850977
6.9e-05	-0.017530641454256778	-0.007519367720225713	0.011171194850383193	0.001006473823486573	0.00017535222997473054	0.10987193832163918	1984.7213341331742	0.11638993708080841	1766.6561541236526	63495.999197567115	75077.25065870446
6.95e-05	-0.017680609914074153	-0.00747291876880737	0.011121453627292457	0.0010193420448830954	0.0001786722395301471	0.11125533243841829	1972.4612308561213	0.11794529781339576	1753.0144008953318	65490.00381079175	74613.48033941432
7e-05	-0.017909563745542114	-0.007454397527271432	0.011146040815423093	0.0010324058524481567	0.0001819992434625474	0.11265214158745776	1967.5725880102434	0.11951819946867541	1745.9213222421129	67530.50592200567	74428.55469871667
7.049999999999999e-05	-0.01834406585476371	-0.00750436665345569	0.01133738569804748	0.0010457779658302776	0.0001853571524109212	0.1140818629633155	1980.7618340314382	0.1211307287669642	1754.7928339184982	69958.31324968966	74927.47226084639
7.099999999999999e-05	-0.018765993774762353	-0.007593351629924425	0.011675805124006232	0.0010594752442400872	0.00018873922706685403	0.11555647665785712	2004.2492318800348	0.122796618927796	1772.6452522997613	70792.10518172932	75815.9442217577
7.15e-05	-0.019083462831677823	-0.007613019702258528	0.01205998487979054	0.0010734272930280119	0.00019213550351705646	0.11707896204603432	2009.4405783090401	0.12451950711750324	1774.1773611074348	70126.031111815	76012.3204134193
7.2e-05	-0.019140927831238358	-0.007657205263926688	0.012446361149267268	0.0010876053709594612	0.00019553393243047215	0.11865088506979259	2021.1032646101191	0.12630146033724116	1781.2975734466813	66842.01112838619	76453.49188052723
7.25e-05	-0.019303965672430243	-0.007622697535609207	0.01285574673984907	0.0011020157172282148	0.00019891160610897377	0.12025723703205694	2011.9950221178744	0.12812572905134204	1770.0380598357267	64382.34797341025	76108.94889966126
7.3e-05	-0.019631067267613864	-0.007563886268547175	0.013000538868801044	0.0011166110443792292	0.00020227685686180114	0.12187882246604588	1996.4719115627865	0.12997067945574514	1753.1442658949784	66202.61983708195	75521.74683652825
7.35e-05	-0.01989046837375001	-0.0075668419912902785	0.013100948915321667	0.0011313089046066987	0.00020568533724591264	0.12351079282192272	1997.252068379728	0.13183088824135233	1750.5698819489228	67790.06868642343	75551.25829886369
7.4e-05	-0.019924914492331622	-0.007758253895739098	0.013167697444670504	0.001146069973705851	0.00020914862250425798	0.12514497805850686	2047.7748389771511	0.1336970955622183	1791.5061016845932	67467.54473490443	77462.41360660446
7.45e-05	-0.02013901466300007	-0.007813253839991296	0.013136600247969992	0.001160884080850329	0.0002126146988753601	0.12677208156011507	2062.2919588727314	0.13555868225689516	1800.8509144617478	69915.7218816741	78011.56145446541
7.5e-05	-0.020277371949243218	-0.007770803203879177	0.013053707879217887	0.00117573697562407	0.00021607912429919945	0.12838494564837968	2051.0872025322983	0.1374074039731548	1787.7584835151022	72124.79270042793	77587.71238010263
7.549999999999999e-05	-0.020542611845519494	-0.0078058309059398315	0.01290739871122055	0.0011906266165575387	0.00021955346799944743	0.12998999310890413	2060.3326910031496	0.13925056522598372	1792.5100586976002	76233.91110059812	77937.44704735829
7.599999999999999e-05	-0.020568407410446212	-0.007815397427658546	0.012927889276511803	0.001205486235808953	0.00022304076320463673	0.13158815003811294	2062.8577543402585	0.1410891953296389	1791.4101186548478	76286.87895669925	78032.96414078039
7.65e-05	-0.02051854125782443	-0.007864063030739681	0.01279648681278297	0.0012201973196317999	0.00022654827243231523	0.13315669056312998	2075.7029381731736	0.1428970458278545	1799.3092043338686	77100.97959581338	78518.86665505053
7.7e-05	-0.02037728120344616	-0.007906283041774226	0.012451175440769737	0.0012346796378683834	0.0002300794974791004	0.13468109649858323	2086.846821508232	0.14465716542591547	1805.7880033629203	79138.33333236656	78940.41304953364
7.75e-05	-0.02020037561857477	-0.007970693306079702	0.012086084248594768	0.0012489397456342955	0.00023361475761726907	0.1361643979825219	2103.8477756390403	0.14637280372548378	1817.3786098222827	81017.27562320417	79583.5183927194
7.8e-05	-0.020039814516039613	-0.007924425485149699	0.01178954681695941	0.0012629920129580057	0.0002371171950727193	0.13760989715750238	2091.6354813743733	0.1480475551890627	1803.8057378914627	82374.93351723782	79121.55657376879
7.85e-05	-0.019874366773991046	-0.007823117054130564	0.01147760782496491	0.001276782495260304	0.0002406160732542641	0.13900197016971846	2064.895333551785	0.14966306279130823	1777.8708139938287	83837.5778113737	78110.04087823963
7.9e-05	-0.019722747726029506	-0.007908422396458427	0.010929584519865488	0.0012902845688102466	0.00024415717535884664	0.1403447679214874	2087.4114996887647	0.15122386304560018	1794.454217208301	87795.48263564064	78961.77347155976
7.95e-05	-0.01937078118025296	-0.0080129628494289	0.010684459599985477	0.001303520768590862	0.00024774649103544236	0.14165673567687573	2115.0047329246327	0.15275118453414985	1815.4000665173867	86728.7206648646	80005.55934341272
7.999999999999999e-05	-0.019023583098214662	-0.008125198651824978	0.010433336368491065	0.0013165460000741493	0.00025132473717510935	0.14294849854018282	2144.6291374965585	0.15425726713769708	1838.0576223658984	85769.45973965686	81126.17955815574
8.049999999999999e-05	-0.018747456087042185	-0.007963192366474518	0.01035923606702568	0.0013294121699693147	0.0002548555307025699	0.14424797417306812	2101.8679183672098	0.15577463426300914	1798.677729163376	83752.32073425426	79508.62513787836
8.099999999999999e-05	-0.01818426881475774	-0.007911843798576042	0.010557483241487661	0.0013421805443633759	0.00025840393681482676	0.14556936354111083	2088.3145715996134	0.1573199541404011	1784.3199485382302	76149.76597891409	78995.93451726809
8.15e-05	-0.017955021670931836	-0.008042381483149185	0.010711965610919166	0.001354970445192909	0.0002619917523443278	0.14690481150446008	2122.769719574859	0.15888414510737622	1810.9246340533389	72318.41234335807	80299.29017558276
8.2e-05	-0.018054764216781236	-0.008089035106742304	0.010783774281086886	0.0013678914971980071	0.00026560329847566806	0.14825043606470445	2135.0838456430415	0.1604627344044495	1818.5567344917545	72597.31858447482	80765.10404756776
8.25e-05	-0.018380893895652613	-0.00814907822411896	0.010875770930068277	0.001381039450343513	0.0002692207785502321	0.1496198890817672	2150.9321005042543	0.16207184014154957	1829.109878204395	74935.02367173243	81364.60554042492
8.3e-05	-0.018691400127422826	-0.00811571510446675	0.011167323714575442	0.0013944537994940757	0.00027282250758669683	0.15102638266377116	2142.1259750678205	0.16372716814040125	1818.6084378432238	75124.26467762004	81031.49092360045
8.35e-05	-0.018982439552538408	-0.008078258931651362	0.011471986111251165	0.0014081125597837823	0.0002764254203483016	0.15247395696267999	2132.239496836184	0.1654337109520901	1807.1285035614574	74988.24589404787	80657.50915015789
