Repository: AlexProher/BarGv2

File: Plansee-Tungstan-W/Denal920/IRCamera/Specimen4/result_data.txt (part 2 of 3)
time	incid	trans	refl	U_in	U_out	eng_strain	eng_stress	true_strain	true_stress	F_in	F_out
8.4e-05	-0.019226238551831795	-0.008763876598072335	0.011556024754517474	0.0014235754655123876	0.00030987055492883385	0.15197162105604603	2197.725370642579	0.16484117801440443	1863.7334834300268	76583.37579606156	87503.07001553054
8.45e-05	-0.019477594825483377	-0.008770557801596779	0.011728137876466238	0.0014375539531312632	0.00031377969945501017	0.15346254278552768	2199.400822176815	0.16660082887289857	1861.8751794009809	77374.58034739313	87569.77860199283
8.499999999999999e-05	-0.01954131242540316	-0.008805607512179684	0.012102564955048203	0.001451706084712735	0.00031768191127268914	0.15500040298835957	2208.1902702389516	0.16841912853437824	1865.9198884769394	74272.2964480687	87919.73301370085
8.549999999999999e-05	-0.019508068448601614	-0.008739387188741423	0.012478396449841046	0.0014660316039932127	0.000321587581053364	0.15657871163012477	2191.584139008802	0.17028869685724154	1848.4287180937877	70187.8756746825	87258.55510533735
8.599999999999999e-05	-0.01967436972735014	-0.00882115509013601	0.012749087645781896	0.0014806072319427535	0.0003255217371333332	0.15817952637495714	2212.0891506196012	0.17218850169523336	1862.1819364754115	69145.59282978204	88074.96806148592
8.65e-05	-0.02027286402758933	-0.008867466338085231	0.012838131131737995	0.0014954618369051225	0.0003294648091420356	0.15978506193599906	2223.7026647334937	0.17409754122851537	1868.3881967218063	74232.21286291759	88537.36347822407
8.7e-05	-0.020853239948804843	-0.008861242591708977	0.012824544570172089	0.0015105357919842966	0.0003334175105640929	0.1613871526868108	2222.14193014778	0.17600612440910454	1863.5167711752556	80162.64103997026	88475.22238018076
8.75e-05	-0.02131416011860475	-0.008910761785430989	0.012783069724232085	0.001525720542522639	0.0003373828264562632	0.16298919222202674	2234.55990376468	0.17791829605754106	1870.3507900783447	85178.81233651869	88969.64758424203
8.8e-05	-0.021352213422688414	-0.008917959351748668	0.01282372594661866	0.0015408924806832478	0.0003413486403020495	0.16459282823957194	2236.3648440700613	0.17983604213375667	1868.2752294090208	85152.82345591825	89041.511803505
8.85e-05	-0.021231035562919484	-0.008913000667880954	0.012808587694231686	0.0015559117054623406	0.0003453180676721004	0.16618381987746178	2235.1213503696285	0.18174230844363154	1863.680346475533	84094.06925219022	88992.00174288217
8.9e-05	-0.02086769475941356	-0.008934206359096194	0.012621619794365838	0.0015706551699947707	0.0003493057512447085	0.16773946164970646	2240.439121000492	0.18360974012559295	1864.629068984928	82333.07109534094	89203.73031554863
8.95e-05	-0.0205561992792482	-0.008995083597278635	0.012243559948867389	0.0015851692525743356	0.0003533137307199531	0.16924493189757456	2255.7053618416326	0.1854202711311636	1873.9386614957516	82997.68409566114	89811.56010130828
8.999999999999999e-05	-0.02063829051777176	-0.009025460120000448	0.011819684545599618	0.0015995258858691758	0.0003573323176476785	0.170701670645386	2263.3229102987057	0.1871753220517712	1876.9699083007395	88049.5163512554	90114.85499196657
9.049999999999999e-05	-0.02062719913721816	-0.009042776471540916	0.011464641865228017	0.0016137341149208106	0.00036135338726373754	0.17211867800738975	2267.6653476529495	0.18888546579653553	1877.357785851756	91483.70376057233	90287.75038869002
9.099999999999999e-05	-0.020606101711278007	-0.00903662270053007	0.011184623140601558	0.001627756245027344	0.00036537345093318657	0.17349448888344307	2266.122160853784	0.19054869372567662	1872.962454809013	94068.90772527024	90226.3079608334
9.15e-05	-0.020448946642430587	-0.009038253567924018	0.010806162486347403	0.0016415027184223368	0.00036938977954179973	0.17482339263617283	2266.531134965608	0.19215784602515718	1870.288472435405	96278.53698213735	90242.5913831479
9.2e-05	-0.02011646067195162	-0.009019829244502243	0.010434865662056803	0.0016549456354929648	0.0003734009994885641	0.1761154489903905	2261.9108504867204	0.19372486688675444	1863.5534054770158	96666.04459026465	90058.63342295491
9.25e-05	-0.019673070935140615	-0.009015284172808197	0.010217198366573359	0.0016681318867962454	0.00037741380664562275	0.17738434310750412	2260.771078690346	0.19526618994548317	1859.7456859804151	94412.31516282081	90013.25307988195
9.3e-05	-0.019332670849015066	-0.009026965606520332	0.010064643417370775	0.0016811377020644759	0.0003814366613676492	0.17864250240274882	2263.7004425337714	0.19679682265374487	1859.3073307893285	92536.77230409747	90129.8865468821
9.35e-05	-0.01903338447294609	-0.009060459699497597	0.010045614342510358	0.0016940434671694616	0.0003854584785109235	0.17990490743417303	2272.0997869424987	0.1983349789037466	1863.3378850914044	89738.53867134522	90464.30886902445
9.4e-05	-0.018814965334277848	-0.009022300479521104	0.01013250672313298	0.001706911607693678	0.000389476507761152	0.18117705134165685	2262.5305643584297	0.19988739840365424	1852.6119481375947	86690.15078613328	90083.30750964023
9.449999999999999e-05	-0.018708553133813137	-0.009043428701047905	0.010201279295740205	0.0017198486746181365	0.00039350405140288936	0.1824602873622551	2267.8289078444873	0.20145579924046214	1854.0401936307528	84941.0155384804	90294.26258492848
9.499999999999999e-05	-0.018947574995723488	-0.0090650787694768	0.010309801644910126	0.0017329781281586619	0.00039754155124602735	0.1837558366146036	2273.2581153566966	0.2030417489403123	1855.5336685283899	86243.99006950359	90510.42804919247
9.549999999999999e-05	-0.019376742297727036	-0.00908819344191208	0.010398092422098422	0.0017463544515158242	0.0004015867821390159	0.18507190389878167	2279.0546029585735	0.20465539527606222	1857.2656284997483	89647.47733724087	90741.21687624365
9.6e-05	-0.01972958523157597	-0.009099838858112714	0.010637759249624585	0.0017599291991437878	0.0004056366068593363	0.186409853745545	2281.974934657613	0.2062985456111303	1856.592320837088	90777.48603200327	90857.4907258079
9.65e-05	-0.019919122799626942	-0.00910884805523459	0.01074786051243516	0.0017736384656441078	0.00040969565666538273	0.18776298159818103	2284.2341792809607	0.20796308682987394	1855.3395591106935	91570.6191280072	90947.44320262768
9.7e-05	-0.02009180119082943	-0.009141316381051257	0.010880362560297795	0.001787495309173666	0.00041376766281249575	0.1891296118061555	2292.376291118235	0.20964705490909363	1858.8200530654085	91971.76048878452	91271.62373568625
9.75e-05	-0.020366833793072834	-0.009167101924060018	0.010963680438614974	0.001801527406025152	0.00041784326283914204	0.1905091636099826	2298.842555382911	0.21134982601497154	1860.8919828858775	93885.9393025773	91529.07991390087
9.8e-05	-0.02067323219449997	-0.0091574750624128	0.011086899700902356	0.0018157535211919507	0.0004219249294524395	0.19190192174690918	2296.4284184601697	0.21307184385088282	1855.739391803448	95714.89442970177	91432.96035547035
9.85e-05	-0.021028084130650545	-0.009194378308741463	0.011174768783069413	0.0018300867876458534	0.0004260161581275167	0.19329530309309711	2305.682679380892	0.214797604684889	1860.0050470334581	98380.5891258371	91801.42142531328
9.9e-05	-0.021145040942491387	-0.00920046768585144	0.01109686099827691	0.001844427522100687	0.0004301170038883748	0.19468795892415905	2307.20971806249	0.21652544800651505	1858.0237672429196	100326.21789547385	91862.22091120775
9.949999999999999e-05	-0.02107325804877391	-0.009237618329259996	0.01116317224179848	0.0018587873981767806	0.00043420898110683824	0.19608536788721634	2316.5260189757905	0.21826219440475533	1862.289162324614	98947.41471125049	92233.15212126334
9.999999999999999e-05	-0.021155131406157497	-0.009160593241154846	0.0111728344540664	0.001873187604271908	0.0004382916420792092	0.19747611520777378	2297.210367002565	0.21999366143990756	1843.5661879118743	99668.4080771712	91464.0938623988
0.00010049999999999999	-0.02136106738037806	-0.009195730934120334	0.011056693397440413	0.0018875879239025023	0.00044239076158977635	0.1988402871291213	2306.0218784874583	0.22169495994090307	1847.4918260429765	102884.19148821998	91814.92673565258
0.000101	-0.02158041967314534	-0.009234593571974306	0.010748056661458111	0.0019018176397662175	0.0004464960223620368	0.20015604354205818	2315.7674978176697	0.2233386247673714	1852.252637691193	108155.90662855744	92202.95138240219
0.0001015	-0.02136787172398851	-0.009223343070237457	0.010282826083982228	0.0019156990460804215	0.00045060618509720724	0.201415135775139	2312.9461991808353	0.22491403741909943	1847.0838264322356	110678.82048637849	92090.62056279596
0.000102	-0.020920074913086843	-0.009256633614211453	0.009842343635322161	0.0019292210406551935	0.0004547249190718784	0.20263306987586802	2321.2944994193663	0.22644031702413006	1850.9234689160537	110605.7901162924	92423.0105465678
0.0001025	-0.02040976298139646	-0.00926188079157237	0.009624959744132404	0.0019424802735542668	0.0004588468867367853	0.20382851933180718	2322.6103388976267	0.22794068836391165	1849.1961125353764	107681.04527870804	92475.40107521779
0.000103	-0.020098046321061346	-0.009271172824459993	0.0094829519397935	0.0019555507213984058	0.0004629729030405165	0.20500374966547422	2324.9405105052997	0.22941788089927304	1848.3189881025514	105986.5844151493	92568.17753039188
0.0001035	-0.019884133782696052	-0.009280084146499591	0.00930177987167295	0.001968421131841471	0.0004671097219352144	0.2061540539170417	2327.175210904515	0.23086585912535795	1847.418607001303	105659.68665157317	92657.15277184306
0.000104	-0.019597060144469908	-0.009319743073878027	0.009084536621589624	0.001981163350571923	0.00047126219322521406	0.20728454354899162	2337.120516488945	0.23229094084166138	1852.6715570095507	104962.46399279944	93053.12798444468
0.00010449999999999999	-0.019624476831103344	-0.0093504599245087	0.008985065518069685	0.0019939252680638403	0.0004754311490259046	0.2084172601591792	2344.823409287792	0.23372086963391006	1856.1217387669249	106229.37722025737	93359.82088470571
0.00010499999999999999	-0.01965003332293703	-0.009393860181362795	0.009120132357800721	0.002006791145785045	0.00047961480314958043	0.2095747262993224	2355.7069314954897	0.23518415722381758	1862.0102960859058	105135.96935077701	93793.15146298327
0.00010549999999999999	-0.01969630601743751	-0.009416546034371233	0.009380658849315548	0.0020197383909114604	0.0004838106140906632	0.21075677964599163	2361.3958836564866	0.23668074156634872	1863.7156917477448	102996.74879108046	94019.65873541519
0.000106	-0.019622875963752555	-0.009448519258559872	0.009513131132043473	0.002032660514908642	0.000488014710271804	0.21194949619114056	2369.413838404511	0.23819310005001232	1867.2177690863582	100940.91352709918	94338.8959181268
0.0001065	-0.019412918028609265	-0.009453797854546074	0.009551098054257613	0.002045539831804984	0.0004922264294908831	0.21315402340104922	2370.737556760244	0.23972275924953654	1865.4053081088248	98465.50371168606	94391.60014655761
0.000107	-0.0192416279441993	-0.009482793707636576	0.00970191129170323	0.0020584864555899507	0.0004964553124599463	0.21437521306723	2378.008873427852	0.24127597084495558	1868.2227145109925	95249.45779762522	94681.10971857696
0.0001075	-0.01944921044109036	-0.009530968935099703	0.009817428630848243	0.002071664458326271	0.0005007039946787968	0.21561353954401088	2390.089819393645	0.24285344582882062	1874.7540936060757	96168.68387915348	95162.11606942485
0.000108	-0.02000803367695501	-0.009571814434555596	0.0099758238873917	0.0020852028122282855	0.0005049544444391725	0.21687403540477584	2400.33268274598	0.24446172160681767	1879.762847524888	100166.76362372986	95569.93863044705
0.0001085	-0.020715056733574273	-0.009538916096386746	0.01017178123785304	0.002099079184057027	0.0005092025271734524	0.21815724411054785	2392.0827363168437	0.24610163808125707	1870.2325588775427	105269.50757134652	95241.46463198651
0.00010899999999999999	-0.021164779393134478	-0.009561171890724895	0.010338863106096803	0.0021131693766567655	0.0005134618453929182	0.2194598198619348	2397.6638422707447	0.2477690603541789	1871.4729673565325	108091.53920027745	95463.67797655263
0.00010949999999999999	-0.021366870168962413	-0.009589432710363435	0.010481341625664142	0.0021273619688233054	0.0005177294780471647	0.22077829654181835	2404.7508339256055	0.24945967352762013	1873.8340412039931	108686.73875323577	95745.84859498321
0.00010999999999999999	-0.021371026498347587	-0.009598554975237653	0.010593021519817981	0.002141593568673759	0.0005219976542997309	0.22211583791726286	2407.0384326528865	0.2511776578137508	1872.3970742851354	107613.16795257648	95836.92999863563
0.00011049999999999999	-0.02123752755402154	-0.009591876819008855	0.010786069288761623	0.002155774278733897	0.0005262663111929766	0.22346447057105417	2405.363745291773	0.25291288157545494	1867.8504094193386	104352.75692386985	95770.25183794681
0.000111	-0.0209649359404978	-0.009600716015839027	0.010770303098775046	0.0021698019474489776	0.0005305438353876316	0.22480198834374196	2407.580358786085	0.2546367833517777	1866.3515070336334	101788.47925906527	95858.50694405839
0.0001115	-0.020727087002164846	-0.009631745684029419	0.010608410446350438	0.0021836454552420915	0.0005348312800669031	0.22611209225285198	2415.361697131224	0.2563282379122415	1869.2192102454835	101030.09247331115	96168.3231763887
0.000112	-0.020575097442008587	-0.009645320168088441	0.010332123398615627	0.002197304491918007	0.0005391233025862552	0.22738705316603816	2418.7657829459945	0.25797707140400106	1868.7697592630598	102271.14278211318	96303.8578357086
0.0001125	-0.020459395280168952	-0.00965232841600529	0.010046689280236047	0.0022108503259872752	0.0005434260360925122	0.22863067861165115	2420.523247702401	0.25958800404248233	1867.1173749849231	103965.83429343073	96373.8318022851
0.000113	-0.020566981773839404	-0.009693478550377155	0.009831261280197755	0.0022243294489081005	0.0005477467161025532	0.22984015653236423	2430.842504631954	0.26115719675899823	1872.1372828618214	107190.97781784371	96784.69599563554
0.0001135	-0.020705260522435164	-0.009733018888102523	0.009500879596045083	0.002237674968764195	0.000552088041806154	0.23102191405250824	2440.758071380341	0.262692806699841	1876.8894699909458	111870.32561574802	97179.48714789591
0.00011399999999999999	-0.020409359475976576	-0.00978630502957057	0.00938818193185329	0.0022508114852615967	0.0005564321257295528	0.23220216361330265	2454.1206859376634	0.26422881435806955	1884.2685528947754	110041.12843272294	97711.523503675
0.00011449999999999999	-0.019789649617838877	-0.009745420304017609	0.009476776566065503	0.002263673346521252	0.000560785052323476	0.23338825414634304	2443.867985820997	0.26577480414203136	1873.497903246095	102969.05058077762	97303.30928904154
0.00011499999999999999	-0.019081102395541293	-0.009826063150026952	0.00948154328750905	0.0022762892246451344	0.0005651637917243857	0.23457441798402262	2464.0908662612055	0.2673232834814259	1886.0781854482373	95846.95577903619	98108.4891111946
0.00011549999999999999	-0.01868249675020741	-0.009861478986363586	0.009477948258072234	0.0022887647676936695	0.0005695520243553837	0.2357562446511939	2472.9721280143285	0.26886848919805145	1889.9535059865989	91902.96578865664	98462.09911151166
0.000116	-0.018519457288013998	-0.009868746294707867	0.00941221850709309	0.002301234976183947	0.0005739519071504593	0.23693298581222652	2474.794557591671	0.27040942168847665	1888.4340937896282	90931.37537677817	98534.65967118612
0.0001165	-0.018739797768909487	-0.009913860065751172	0.009396662176354226	0.0023138530839901363	0.000578365969261167	0.23811585168615104	2486.1077793238255	0.2719607711877172	1894.1261080665672	93286.69097186782	98985.09886006462
0.000117	-0.019086540632273635	-0.009932498861009557	0.009510115137056303	0.0023266899359084834	0.0005827857272984599	0.2393157601579348	2490.7818471018422	0.27353693516107724	1894.69849597508	95615.9778414531	99171.19821783723
0.0001175	-0.01945090104327376	-0.009939469900998562	0.009669068887605239	0.0023397154169729102	0.0005872039676872979	0.24052998901960645	2492.529981192066	0.27513444293930944	1893.0017721848985	97666.86402064351	99240.8006812463
0.000118	-0.01970575342512036	-0.00992567526061561	0.009739010423174908	0.0023528337513812267	0.0005916255030028577	0.2417483055617769	2489.0706865740685	0.27673989774634483	1887.342065671299	99513.10940615703	99103.06786748966
0.0001185	-0.019803048189045335	-0.009954284440694069	0.009734405851518253	0.0023660495722291207	0.0005960578811409542	0.24297242192594679	2496.245036895881	0.27835559546315525	1889.7263345606646	100530.5249980079	99388.7166964614
0.00011899999999999999	-0.020051365089839016	-0.009974426397877472	0.009831714038536924	0.002379434393748635	0.0006004963419414493	0.2442195179166082	2501.296053968177	0.2800043125820034	1890.4307375013545	102038.27398403498	99589.82439919387
0.00011949999999999999	-0.02019559995548998	-0.00998163310461522	0.010101709271456379	0.0023929865162228923	0.0006049348969604872	0.2455024849768532	2503.1032864250806	0.2817032943208808	1888.5852094539953	100782.61752891167	99661.77988113131
0.00011999999999999999	-0.02023021946319359	-0.009974850020149386	0.01040507264119947	0.002406629894450357	0.0006093656269097764	0.24681376736869975	2501.4022861137514	0.2834427608695124	1884.0217641733382	98099.34001888175	99594.05406273427
0.00012049999999999999	-0.020153312381090006	-0.009946450286846585	0.010554297921570886	0.002420233238240971	0.0006137869468120864	0.24813261443306014	2494.280458951924	0.2851953195637401	1875.36812754289	95841.51772700014	99310.49645853843
0.000121	-0.019929305201739942	-0.009932540880588954	0.010525985402164323	0.0024337373787082684	0.0006182024039316628	0.2494506976366628	2490.7923843902986	0.2869499373769673	1869.4624864360517	93887.60117659278	99171.61776301874
0.0001215	-0.019719487158529662	-0.00992009023854699	0.010542088468612184	0.002447162839747234	0.0006226194166436272	0.2507631484309293	2487.670125468666	0.28870012172937537	1863.8541325485783	91631.88814193514	99047.30412279976
0.000122	-0.019665577091420694	-0.009939535083230146	0.010435957689467349	0.0024604897125355433	0.0006270374869766581	0.25205456619326766	2492.5463270000496	0.2904252531248409	1864.2886438314295	92153.28670002762	99241.45149430947
0.0001225	-0.019612407252829703	-0.009924845479132211	0.010205899167984547	0.002473661671668305	0.0006314476460853478	0.25331555725124205	2488.8626015105983	0.29211261583174847	1858.3949846871653	93919.43466329786	99094.7829006229
0.00012299999999999998	-0.01945539604028838	-0.009903964900055188	0.009949621126318475	0.002486604408410513	0.000635857986348468	0.2545433634183654	2483.62635954875	0.2937583133616121	1851.4357525147007	94910.56595113834	98886.30041544692
0.0001235	-0.019112208245456116	-0.009925659979643333	0.009675476103694269	0.0024992789185279375	0.0006402730683731477	0.2557389266734812	2489.0668545506387	0.2953634006930469	1852.5155687493204	94221.20725661759	99102.91529437067
0.000124	-0.01876477102537903	-0.009925284650319856	0.009434254531760831	0.0025116917828618066	0.0006446864350736657	0.2569058217865796	2488.9727328720273	0.2969324883085332	1849.5411475291503	93160.69537100945	99099.16781256812
0.0001245	-0.018394033121781308	-0.0099179475963264	0.00921724817687758	0.002523876693508389	0.0006491002342437762	0.25805563451598484	2487.1328131142864	0.2984810177578872	1845.314176900553	91625.7601947523	99025.91087631248
0.000125	-0.018012895898003263	-0.009927229105685087	0.009161211888812573	0.002535855892600933	0.0006535167828458438	0.259202894050839	2489.4603457269577	0.30002850231389866	1844.185019489728	88379.7845558359	99118.58225913884
0.0001255	-0.017509929625738312	-0.009930309500645551	0.009176438240706259	0.0025476270230857523	0.0006579406198306373	0.26035007248651315	2490.2328191958	0.30157827564499634	1841.9005242098797	83205.88177823879	99149.33851327875
0.000126	-0.01707868103852407	-0.009959998889149415	0.009159915609858252	0.0025592662946692115	0.0006623476469499979	0.2614949743488913	2497.6780543749624	0.30312737181908644	1844.547795614393	79065.04364672578	99445.772701038
0.00012649999999999998	-0.01695345848604261	-0.009854729544016462	0.009140049783407302	0.002570883945272746	0.0006667476396972008	0.2626271192038423	2471.279564167956	0.3046615706468788	1822.2545314831987	78013.10768308128	98394.70919340212
0.000127	-0.017185375889479933	-0.009928371179532007	0.008956009229660184	0.0025826080724641017	0.0006711566286861488	0.2637457131221863	2489.746744632789	0.30617972144882494	1833.0867139759723	82166.24674702394	99129.98531424486
0.00012749999999999998	-0.017648791413969737	-0.00989517814627731	0.008923453340426782	0.002594452032215219	0.0006755593952021189	0.2648518165219524	2481.4228972467504	0.307683189915686	1824.2135353517824	87118.28148360034	98798.56892785343
0.000128	-0.017923809906666175	-0.009900393903943117	0.008756362373250004	0.002606270357318463	0.0006799652495693505	0.26594415502079416	2482.730857579258	0.30917017018385495	1822.4630975162906	91532.53065620092	98850.64574604089
0.0001285	-0.017753550186040332	-0.00990906164019086	0.008703436919078144	0.002617980710336057	0.0006843623479816579	0.26704157180938976	2484.904473746091	0.31066629331417417	1821.3316772807505	90361.00474322744	98937.18890114751
0.000129	-0.017357178678294886	-0.009861025671279392	0.008837533109193803	0.002629536066859503	0.0006887565509955213	0.2681419464090749	2472.858449774992	0.3121686996843286	1809.7813718581983	85064.54129038428	98457.57297959876
0.0001295	-0.017009382840264733	-0.009896043446219164	0.00875071419441194	0.0026409378909985387	0.0006931573022838194	0.2692270938010705	2481.6398893066166	0.3136525293323125	1813.5151940477858	82458.81290844244	98807.20852935273
0.00013	-0.0169102612354972	-0.009890467804517517	0.008594143362953563	0.002652209050843469	0.0006975643644937088	0.27029243173580914	2480.241680524441	0.3151114165167938	1809.8511254029802	83032.41565709055	98751.53844309112
0.0001305	-0.01673852623567367	-0.009924418401513037	0.008434082355321736	0.002663302468541113	0.0007019793060391773	0.2713427862856951	2488.7555028644238	0.316551871942599	1813.4496503333348	82915.85649007352	99090.51873711095
0.00013099999999999999	-0.01635059543071039	-0.009925894610504828	0.008354650849850457	0.0026741545457080874	0.0007063998793419062	0.27238013499091107	2489.1256931469234	0.31797653060931386	1811.1373008382193	79835.64016102019	99105.25797006578
0.0001315	-0.015861302749322025	-0.009949739720780915	0.00822619859236152	0.0026847065420282975	0.0007108221305317868	0.2733943993949835	2495.1053533159234	0.3193714512629793	1812.9575238189086	76232.82301457037	99343.33986575055
0.00013199999999999998	-0.015370358456414933	-0.009933438670788164	0.007985674323620883	0.002694905788508545	0.00071523696281165	0.2743652987329418	2491.017524061793	0.3207085570868003	1807.5687569235863	73732.50016511946	99180.58176402691
0.0001325	-0.014968422364931736	-0.00991638306485625	0.007533056904638173	0.0027046602073818203	0.0007196420177192943	0.27527316190093254	2486.7404741229007	0.32196047016077906	1802.2075609840656	74238.5287129935	99010.28978612002
0.000133	-0.014377901501182727	-0.009889477975729673	0.00697811221997133	0.0027139143495753665	0.0007240420635798643	0.2761109694661062	2479.9934602516782	0.3231171710871285	1795.2400616719842	73883.31776789686	98741.65548128115
0.0001335	-0.013838854856762658	-0.009893861554370508	0.006413297081299871	0.0027226391322908252	0.0007284368079830467	0.27688491826726586	2481.092734287017	0.32418689696890335	1794.115575340449	74140.60372251313	98785.42339430859
0.000134	-0.013018523403128155	-0.00986564173973767	0.0059574018779637765	0.0027307340209245016	0.0007328142505030894	0.27759966027304506	2474.016025495035	0.3251758066040637	1787.2300173075441	70501.88398824926	98503.66219103175
0.0001345	-0.011953099951218904	-0.009816069404128222	0.005466943212805564	0.002738097052968733	0.0007371697200002268	0.2782487756337467	2461.5847254382934	0.3260747640550056	1776.6517894663557	64761.138619629295	98008.70639092143
0.000135	-0.010776942128403763	-0.009766847366583902	0.004908433950441042	0.002744696600870369	0.0007414990060666186	0.27882152078332334	2449.2412699485544	0.32686862834130326	1766.3400942962203	58594.21641057058	97517.24814760307
0.0001355	-0.009741039716177676	-0.009698344335591922	0.004246251495385113	0.0027506559684335003	0.0007457937070109036	0.27932256297697344	2432.062702052002	0.3275636245724448	1752.7327147941335	54862.80335237505	96833.27850813029
0.000136	-0.009044675535163155	-0.009611346893403505	0.00376234304503866	0.0027562177207755643	0.0007500625680240028	0.27976153986751784	2410.2462737010433	0.328172927176423	1735.9520647104926	52741.53561568216	95964.65111592587
0.00013649999999999998	-0.008945339304572766	-0.009582163698326868	0.0032542076038698294	0.00276154088941251	0.0007543066281747716	0.28013718077986455	2402.9279771117863	0.3286946139858882	1729.7785079866278	56823.19805641153	95673.2710247651
0.000137	-0.008984317633174125	-0.009499838082887506	0.002749988844863223	0.0027665982143762293	0.0007585081297778485	0.28044999702616646	2382.283107038576	0.329129258233047	1714.1718167541208	62246.758310517216	94851.28956356486
0.00013749999999999998	-0.008754243294384586	-0.009390813374813753	0.00225002615195527	0.002771154626026667	0.000762656753090103	0.28070041550307345	2354.94288102338	0.32947733975819876	1693.9094358341122	64941.463020530406	93762.73057288957
0.000138	-0.007729485881400563	-0.00926208847430095	0.0017526308545699025	0.0027750317730908837	0.0007667488444614148	0.2808889460131588	2322.66241968591	0.3297394770173664	1670.252220675962	59676.007304858016	92477.47468683665
0.0001385	-0.006689365874930838	-0.009136636346344979	0.0012608167809938598	0.002778319282847092	0.0007707813945138632	0.28101600275650745	2291.202674523526	0.3299161784719338	1647.3380574239059	54201.43770098206	91224.8958521982
0.000139	-0.006060967121324594	-0.00899438078113902	0.0007700420049567408	0.0027810989460482567	0.0007747355058864057	0.28108646291974004	2255.529115993845	0.33001418290077117	1621.5304147666473	52827.32883371482	89804.54282200447
0.0001395	-0.00531063564287262	-0.008783962968373754	0.0003561842604825041	0.002783462748853721	0.0007786001038890825	0.2811110904801071	2202.762448141509	0.33004844012495055	1583.541494275819	49467.801303498694	87703.62271012571
0.00014	-0.004923771952734415	-0.008591913751328811	3.745952441054138e-05	0.0027854758808326303	0.0007823669749324385	0.2810925492784162	2154.602089881267	0.33002264898761763	1548.9594957559386	48787.46679607822	85786.10414428831
0.0001405	-0.004423965150263692	-0.008344566271439924	-0.0003338197282344405	0.0027870751276575264	0.0007860240982302904	0.2810258179547099	2092.5745355412296	0.3299298300486541	1504.5070650595585	47504.18136120569	83316.45916370484
0.00014099999999999998	-0.003833140085484571	-0.008098469596252421	-0.0007328052416436058	0.0027881374752257403	0.0007895513650299266	0.28089875771544054	2030.860646643099	0.32975312132051604	1460.3944139078765	45588.75620574817	80859.30286323183
0.0001415	-0.0029742663034329295	-0.007760709812711602	-0.0012981094226566527	0.002788638651864667	0.000792935252593313	0.2807151412746099	1946.160316011598	0.32949781234374115	1399.843647959363	42657.60569642199	77486.93475000402
0.00014199999999999998	-0.0022140091737621183	-0.007453812653534276	-0.0016367923564841436	0.0027886447229565673	0.0007961869672610365	0.2804867602050785	1869.199433991591	0.32918035144122215	1344.9137405741233	38448.39120523061	74422.71501726977
0.0001425	-0.001463701364075047	-0.007166438444995323	-0.002013621540319041	0.0027882092841896595	0.0007992859129682777	0.28021603412541213	1797.134340204978	0.32880415939166807	1293.54848260215	34719.387723548185	71553.4225062396
0.000143	-0.0009057445065921877	-0.006766937945712076	-0.002313629599493006	0.002787410754494223	0.000802217323460886	0.2799159328744038	1696.9512336728426	0.32838731389128095	1221.9475460569383	32143.893704861315	67564.60320135453
0.0001435	-0.0003007130276492492	-0.006413172197470616	-0.0024831505337147316	0.0027862611990644034	0.0008049836682462257	0.2795788038594243	1608.2370725964963	0.32791924337500894	1158.6080755175858	27795.531509115164	64032.42327035484
0.000144	8.067864120626699e-05	-0.006024775014880444	-0.0029054766577684458	0.002784744362724393	0.0008075771612737448	0.2791870646263464	1510.8383549728053	0.3273756269921337	1089.03182952305	28204.242250209278	60154.46521358597
0.0001445	0.00047776039477082603	-0.005636001885683557	-0.0033560332969968546	0.0027828821762216857	0.0008099961475242345	0.27874466086072724	1413.3453608738198	0.3267620585677847	1019.3828875779648	28738.163125515253	56272.75351173993
0.000145	0.0008236151026424689	-0.005240163460893111	-0.003715292086179845	0.002780732131740133	0.0008122476685365953	0.2782706673756691	1314.0805961202282	0.3261050959383386	948.4105116524352	28871.996395798717	52320.49824985111
0.00014549999999999999	0.0012670917961657556	-0.00488305026418386	-0.0038609593448204757	0.002778378048485946	0.0008143321439136101	0.2777848640511418	1224.52699232213	0.325432212245883	884.3719282329735	25898.513195732376	48754.89566457591
0.000146	0.00155224046254637	-0.0044890984434369785	-0.0039040590544999055	0.002775984587468574	0.0008162440757876321	0.27729620198375987	1125.7353329944879	0.32475582539188685	813.5732007161931	23481.771407050805	44821.47723178529
0.00014649999999999998	0.0013984470011096906	-0.004107265917478395	-0.0039066531261188996	0.00277364917796053	0.0008179885795421409	0.27679955808473333	1029.9828403338424	0.3240688588489551	744.8840452945764	25043.225302640418	41009.0640971104
0.000147	0.0011636506220303908	-0.003736313713419019	-0.004031639633823664	0.0027713917664463883	0.0008195795672128825	0.2762880219760013	936.9588159727061	0.3233617861567939	678.0883180346309	28635.48345237068	37305.2857153652
0.00014749999999999998	0.0008097198396821778	-0.00341703201884751	-0.00414468830729628	0.002769250946398185	0.0008210338366229131	0.2757677475742226	856.8922526557487	0.322643147395399	620.5890062270712	33298.04750849765	34117.41238532389
0.000148	0.000499764197338045	-0.003121605626884584	-0.004171311395746941	0.0027672350023925127	0.0008223661667453862	0.27525569595525945	782.8079054483576	0.3219363704113379	567.3355706348909	36658.62338116035	31167.722716478776
0.0001485	0.0003796882519072405	-0.002868772658774938	-0.00401325639517862	0.0027652961283673888	0.0008235879549120648	0.2747620594435424	719.404750197215	0.32125548410031424	521.739619459561	36279.420880573714	28643.307788546197
0.000149	0.0004475894460901618	-0.002624590569973032	-0.0038769666694520055	0.002763344495130924	0.0008247120624922809	0.2742818351805714	658.1709838826041	0.3205935422555863	477.6466385606812	34240.67328281432	26205.267707325587
0.0001495	0.0006514354665273039	-0.0024295844619420634	-0.0037988767212818694	0.002761323818709684	0.0008257414079241151	0.2738071654371431	609.2691233584392	0.31993968708052206	442.44687170329183	31425.67896781388	24258.22601481212
0.00015	0.0008468018442077495	-0.002198524157156654	-0.00378818393728412	0.0027593049971377684	0.0008266855952254595	0.2733434099539915	551.3259188538258	0.3193012788724212	400.6246121983034	29368.27787939205	21951.20060189215
0.0001505	0.0008175478995144129	-0.0020466993142376926	-0.0036244245765875292	0.0027574298364721832	0.0008275661780994419	0.2728977442130792	513.2526637773886	0.318688156887092	373.1871696211853	28025.306341364052	20435.30296100604
0.00015099999999999998	0.0004900225993741767	-0.001912548051000059	-0.003499039803772009	0.002755791031089555	0.0008283862893219906	0.27246580623095024	479.61142848364346	0.31809427929663847	348.93371394426987	30043.581760641562	19095.867467090426
0.0001515	-2.572209910470575e-05	-0.0017748086907825047	-0.003405001830484319	0.0027544173956902266	0.0008291447633440854	0.2720536908578414	445.0704028200941	0.31752798468355664	323.98735704130127	34254.11949328622	17720.606559872485
0.00015199999999999998	-0.0003853837853426035	-0.0016354169248930153	-0.00318219774857744	0.0027532554228258278	0.0008298405870650937	0.27167407064441884	410.11500187099995	0.3170066258167377	298.6973898803619	35620.57649435455	16328.847181049274
0.0001525	-0.0004579936439462029	-0.0014931224953804796	-0.002885603341191901	0.0027522148720918772	0.0008304730548881172	0.2713319707604066	374.43169730352156	0.3165370289618149	272.83640695899305	33384.19908361214	14908.106109547412
0.000153	-0.0003315977594055514	-0.0013505582482373165	-0.0025824775871240613	0.0027512724730404683	0.0008310448303891471	0.2710239152945977	338.6807303213981	0.316114353128327	246.890152754859	29095.633219436106	13484.671039475395
0.0001535	-0.00035513832736870356	-0.001220239700309833	-0.002341441701293709	0.00275050417621764	0.0008315539284380354	0.27074768245085906	306.0006285604345	0.31573549224944725	223.15166754919073	26924.047641477395	12183.503354603034
0.000154	-0.0006057416623541919	-0.0010687499771667168	-0.002073828853336605	0.002749978764766146	0.0008320069871137741	0.2705084216016587	268.0114117774783	0.315407455433649	195.51206780632046	26754.215879490617	10670.951722629903
0.0001545	-0.0008562357910148575	-0.0009682773387337464	-0.0017504860545233354	0.0027497101957485964	0.0008324083453593667	0.27030753782390166	242.815796108026	0.31513211829530285	177.18085611731496	26026.857134354508	9667.78101192192
0.000155	-0.0011471338355675646	-0.0008362962264917126	-0.0014604146364639921	0.0027497060168945094	0.0008327701484159725	0.2701418844501943	209.7187715693939	0.31490512599103243	153.06494741305798	26035.11060017138	8350.013426310034
0.00015549999999999999	-0.0014818597445143721	-0.0007904306165170551	-0.0011873677680691197	0.002749947036782974	0.0008330928373787609	0.27000298903146486	198.21701049901625	0.3147148394117334	144.69782518740064	26650.94599487489	7892.067489257448
0.000156	-0.0018218925078094426	-0.0006604327416734971	-0.0010327188957366153	0.00275045925949311	0.000833388539601585	0.2698896767714558	165.6173242213538	0.31455962854800773	120.91891811949924	28501.9145028314	6594.101570065013
0.00015649999999999998	-0.0022923148840865042	-0.0006690937358477376	-0.0007784498209346244	0.0027512858834591817	0.0008336993814518755	0.2698064520829655	167.78924967223278	0.31444564584861906	122.51862752050478	30660.10069605341	6680.577408827892
0.000157	-0.0027545770477139064	-0.0007285030300334793	-0.0005518029887470678	0.0027524405927089025	0.0008340258170024044	0.269761590139854	182.6873728512711	0.31438420930871497	133.40533665243981	33012.60584751208	7273.750483612131
0.00015749999999999998	-0.0031542557693685167	-0.0007392056110693012	-0.00016526459004925648	0.00275391727277212	0.0008343769438217938	0.26977313632215905	185.37126891148694	0.31440002095794006	135.36308031321676	33143.80561816704	7380.610579968395
0.000158	-0.0033005912023757094	-0.000839519090042222	0.00034981729587463587	0.0027556035243032503	0.0008347730072016303	0.2698323567022264	210.52697201719937	0.31448112285173235	153.7199830084148	29462.050594979508	8382.192160430133
0.0001585	-0.0033345057191106523	-0.0009412478762656444	0.0005967537085229112	0.0027573641235405302	0.0008352220119739909	0.26991413672485703	236.03759301990343	0.3145931308316454	172.32770986532307	27335.12997208468	9397.904899409254
0.000159	-0.0032742804301320373	-0.0010775524143964918	0.0007104077462522049	0.0027591093384016154	0.0008357335077255041	0.2700088976260099	270.2188070330916	0.31472293344276164	197.25732482827104	25599.02897512152	10758.839801906799
0.0001595	-0.0030578502924383773	-0.0012222177336988522	0.0008042384157603518	0.002760815818531796	0.000836314719259541	0.2701259848732752	306.4966618071808	0.3148833417518756	223.70394917614496	22501.224843371627	12203.253061504483
0.00015999999999999999	-0.0027432611545436187	-0.0013910061919202746	0.0010672692159049422	0.002762452229186803	0.0008369613616553911	0.2702743430024905	348.8238982480109	0.31508662780703117	254.54574832546214	16733.969073049517	13888.52419834491
0.0001605	-0.0022429764637621843	-0.001516405793553881	0.0013040682058100648	0.0027639899504385158	0.0008376612884710755	0.2704427883235648	380.27047133637075	0.31531748821859124	277.42906475104644	9374.544941882808	15140.578583053912
0.00016099999999999998	-0.001978466035539517	-0.0016305818242331052	0.0013883403294629457	0.002765410294278661	0.0008384015105219693	0.270609635354426	408.9024992449095	0.315546210667974	298.24954302873107	5892.119816947289	16280.571038997101
0.0001615	-0.0017407749254387608	-0.0016975798869272602	0.0012785213388263248	0.002766659307806212	0.0008391715834461251	0.2707593238567182	425.703664861417	0.3157514558583364	310.4404284002128	4615.3785372987795	16949.514297751004
0.00016199999999999998	-0.0014823961279968097	-0.0017647963255641487	0.0011140805965280517	0.0027677788971544777	0.0008399599291595267	0.2708974579346188	442.55959281332605	0.31594089559596333	322.67132413561603	3677.4524809040518	17620.63793469632
0.0001625	-0.0013435466909634446	-0.0017797373928417274	0.0010938368925395218	0.0027688458882719814	0.0008407500631358981	0.27103728124094123	446.3063779549191	0.31613268852939064	325.3407106735259	2493.2315888448998	17769.81726663537
0.000163	-0.0012189053043996682	-0.0017728366539203158	0.0011410810082471616	0.002769856104896621	0.0008415326624234466	0.2711816938983922	444.57587332787966	0.3163308152102304	324.0150349324682	777.0379647563764	17700.916725391788
0.0001635	-0.0010149235053366111	-0.0017458601761123204	0.0011671924958349751	0.0027707347417333075	0.0008422965573578052	0.27131629199849905	437.81095725155694	0.3165155121769407	319.0257117337511	-1520.3322396966637	17431.569639089288
0.000164	-0.0007841752810271306	-0.0016887387645864228	0.0009842063750154049	0.0027714208580045655	0.0008430161595053648	0.2714284283836711	423.48656850502965	0.31666941298891477	308.5402747741156	-1997.2137474401557	16861.239966346526
0.0001645	-0.0005083441440592707	-0.001546712424533127	0.0008081673081859122	0.002771933846618922	0.0008436826834713556	0.2715228758954938	387.8704929770728	0.31679905520640866	282.55478124893506	-2993.5893128187186	15443.175638459179
0.000165	-0.0002885011772735119	-0.0014500904138891714	0.0007014696787300312	0.002772336108330466	0.0008443131386743502	0.2716003842459728	363.640502769152	0.31690545864937913	264.87560248965156	-4123.2907940655905	14478.451584234244
0.00016549999999999998	-0.00028125092970359924	-0.001384541254642032	0.0005374139130126919	0.002772709101697142	0.0008449062289351026	0.271659062423329	347.2026799986425	0.31698601956635747	252.88192547934415	-2557.663519453598	13823.974925774308
0.000166	-0.00045788490703886425	-0.0012820914060778827	0.0004004905923804411	0.002773110589228143	0.0008454556301350826	0.2716977467510336	321.5112375315674	0.3170391339157839	234.15735873910424	573.0544785573601	12801.06272799632
0.00016649999999999998	-0.0007289445851510243	-0.0011881079558989625	0.00021783476939845898	0.002773530578498169	0.0008459697519386774	0.27171398882014314	297.942921550924	0.31706143543984117	216.98766189559544	5103.184360589795	11862.683424125697
0.000167	-0.0008997860093134516	-0.001123469360030158	4.177639238521078e-05	0.002773935555984351	0.0008464622277049962	0.27170750517959663	281.7334415937517	0.31705253287740476	205.18435105265183	8566.81113020057	11217.298300690974
0.0001675	-0.0010246939486402448	-0.0010907837646340068	-0.00014541007621672434	0.0027743163258988294	0.000846942038252123	0.27167793985755945	273.5368448648019	0.3170119383056418	199.22291837679566	11682.922878562005	10890.948435943013
0.000168	-0.0011598793863707285	-0.0010665244236723662	-0.0003271582616473344	0.0027747169294382976	0.0008474112228720222	0.27163536592792525	267.4533076869515	0.3169534852013257	194.80353058477246	14847.351850991961	10648.730647166301
0.0001685	-0.0013217971574310955	-0.00104300782483101	-0.0003533380014492486	0.002775131959729655	0.0008478815308670134	0.27158997766108106	261.55602863167127	0.31689117183438303	190.52003265847458	16725.41454146269	10413.928779303971
