Repository: AlexProher/BarGv2

File: Plansee-Tungstan-W/Denal920/IRCamera/Specimen5/result_data.txt (part 1 of 2)
time	incid	trans	refl	U_in	U_out	eng_strain	eng_stress	true_strain	true_stress	F_in	F_out
5e-07	-0.0009718630242475407	-0.0003133833808168499	0.00039813115169782707	5.467883451963957e-07	1.1036841417888251e-07	4.775392785865913e-05	85.90508915572343	4.7755068113721206e-05	85.90098685029321	5728.43531650155	3128.981519360064
1e-06	-0.0007265164571589227	-0.0001828514040671025	0.0003619408982895709	9.143451990182139e-07	1.7290189672919596e-07	9.182487220859163e-05	50.12348174842677	9.18290883702803e-05	50.11887916612057	3640.110662981376	1825.6828509019672
1.5e-06	-0.00022462831632001257	-9.83095557261985e-05	0.0003395112024900251	1.0561517230959507e-06	2.078072326647655e-07	0.00013351760353143567	26.94875244343066	0.0001335265178001287	26.94515431058625	-1147.050066215213	981.5733758502936
2e-06	0.00025064198925468334	-5.8630652196111495e-05	0.0003240882371188297	1.0193106993743967e-06	2.417062499003547e-07	0.00017199990491452208	16.071916101730817	0.00017201469859457662	16.069151733689523	-5738.4033966732195	585.3987110339979
2.4999999999999998e-06	0.0005275022497708417	-9.378497913130333e-05	0.0002884126190839685	8.98547324625842e-07	2.8182166316821515e-07	0.00019803859101804504	25.70846920070335	0.00019805820324920732	25.703377931685612	-8146.515425812661	936.3976664318353
3e-06	0.0004299129349864802	-8.658060482320863e-05	0.00012603030557472718	8.07770700837383e-07	3.128870379592124e-07	0.00020964830788774988	23.733596073625254	0.0002096702871662215	23.72862036536833	-5550.824427878	864.4654726766241
3.5e-06	0.00016301914088020627	-5.309449779958031e-05	5.875494030174898e-05	7.621795386488596e-07	3.265388775957512e-07	0.00022205264829178403	14.554337742041708	0.00022207730563130766	14.551105912801955	-2214.3069606392023	530.1228864196931
4e-06	0.00023939913858340734	-8.2864485129043e-06	0.00013867787543523244	7.41765848777622e-07	3.2331078572801486e-07	0.0002557707965949824	2.2714928163385277	0.00025580351152366395	2.270911834811433	-3774.916163951068	82.73618144785853
4.5e-06	0.00038905676055679797	2.2800487565558296e-05	0.0003979946717622432	7.493031090052512e-07	2.976617783542046e-07	0.0003125546151072884	6.250101431696392	0.0003126034704812227	6.248147933649027	-7858.3279690616455	-227.65184305266433
4.9999999999999996e-06	0.00048085013373356676	9.252172442165517e-05	0.0005058010007215803	7.611844710113523e-07	2.555041991804732e-07	0.0003677503110235609	25.362184058919986	0.0003678179477519628	25.35285710784408	-9851.23447745958	-923.7846790091111
5.5e-06	0.0003442477128126384	9.702577780663679e-05	0.000372717429631056	8.315346626764938e-07	2.4202961679774864e-07	0.00041904659594337203	26.59684145073973	0.00041913442050408255	26.585696134866954	-7158.550255231195	-968.7554741006833
6e-06	0.0001558998286151703	-3.644180965017686e-05	0.00044373629855517323	9.81139399855331e-07	2.550926043480637e-07	0.00048635083225823583	9.989479655348795	0.0004864691391849201	9.98462126360459	-5987.076772757072	363.8538477382772
6.5e-06	0.00024269550491490304	-2.2291559540631308e-05	0.0006275068674538161	1.2967703391393072e-06	2.4185341968870833e-07	0.0005781891351135436	6.110593372139302	0.0005783563509095307	6.1070602934424345	-8688.549897406065	222.57044281845208
7e-06	-0.0002000868943769005	8.181714029986949e-05	0.0008342310512614897	1.7678939348633507e-06	2.0840762801414897e-07	0.0006770414174762216	22.427828538981398	0.0006772707135178736	22.412643970156452	-6331.622762924005	-816.9045828081015
7.499999999999999e-06	-0.00034478788003188714	6.856071336756201e-05	0.000739144381304312	2.210255554283041e-06	1.6701458219182698e-07	0.0007535250375551289	18.793958310962665	0.0007538090802440294	18.77979659282059	-3937.4589721528882	-684.545570100345
8e-06	-0.00042679750268308757	0.000117549319490568	0.0004782018038282097	2.5649292384800946e-06	1.2751347809957796e-07	0.0008032525712603725	32.222783303666866	0.0008035753514678966	32.19690027012503	-513.2470901279476	-1173.6731135538341
8.5e-06	-0.0003763896844554141	6.005422802553215e-05	0.00031328300546394053	2.8196519875000568e-06	1.0382946158077718e-07	0.0008315003530915454	16.462148692328164	0.0008318462412608517	16.448460409877846	630.089674180616	-599.6124273135734
9e-06	-0.00031928240675870294	4.643305757908258e-05	0.00013632083670719414	3.018324962059838e-06	9.486004924945725e-08	0.0008469603585098017	12.7282944638188	0.0008473192320830528	12.717514102976505	1826.7828049849531	-463.61162699065295
9.499999999999999e-06	-0.0003279163049852045	-6.105084835412862e-06	0.00010974725733210432	3.1204951927953232e-06	7.843820753686804e-08	0.0008536354248242957	1.6735343645932041	0.0008539999790225805	1.6721057763749265	2178.3124440855204	60.95631993738806
9.999999999999999e-06	-2.5214855033325896e-05	7.994042214883268e-05	-3.5040315921034296e-06	3.10522099130106e-06	3.3747108278972636e-08	0.0008695679698118272	21.913379943574856	0.0008699462633561172	21.894324770265605	286.74419579410466	-798.1664595664174
1.05e-05	0.0003474794476676795	0.00012099820863120794	0.0002570932686080003	3.077969106614462e-06	-7.770059774254101e-11	0.0009006849131577455	33.168197602097806	0.0009010907735339971	33.13832350692096	-6036.36622786158	-1208.1086038955852
1.1e-05	0.0002703202184433217	3.108376954664955e-05	0.0002381773819712741	3.1300284480987327e-06	-7.502420686462238e-11	0.0009443751413007116	8.520726233920689	0.000944821344448726	8.512679471879546	-5077.102653589918	-310.3564082115618
1.15e-05	0.0001910047636080321	-3.109580304610182e-05	0.0004572150759502761	3.3173211063673316e-06	7.64503807909807e-09	0.001022469483010262	8.524024873563315	0.0010229925615169943	8.515309318257676	-6472.161648054557	310.47655688473407
1.2e-05	0.00020987935258944023	-3.6148836686340947e-06	0.0007857680472658619	3.5763565723569716e-06	-4.056039225819917e-08	0.0011266914731809725	0.9909169498144738	0.0011273266671754719	0.9898004921364872	-9941.057837291142	36.09286543629129
1.2499999999999999e-05	0.00028429603075627374	0.00022035453270351262	0.0008730739637469424	3.833041715311026e-06	-1.3008097589392077e-07	0.001231769441919219	60.4038916435904	0.0012325286934442214	60.329487975690824	-11555.779743083647	-2200.1334555116964
1.3e-05	0.00023407091962963027	0.00018214493141996416	0.0007993921702175472	4.0726070283403085e-06	-1.9189350996806514e-07	0.0013186688124399667	49.929822481683566	0.0013195390212539747	49.86398158196631	-10318.62921589459	-1818.6290631386616
1.35e-05	7.19312533760873e-05	9.577452386640106e-05	0.0005837355777199958	4.294100122062113e-06	-2.2154554295422875e-07	0.0013802317698930397	26.253845976594846	0.001381185167136057	26.217609584296074	-6546.516257529354	-956.2623085575104
1.4e-05	-8.793861537012774e-05	3.7545958444888146e-05	0.0003961269251748185	4.501850570686805e-06	-2.2397474601274014e-07	0.001416851391160409	10.292150461961517	0.0014178560741959214	10.277568014261455	-3077.1112474061433	-374.87823953681493
1.45e-05	-0.0002632883881926627	-2.6623856626644486e-05	0.00018672671335377654	4.731758940342546e-06	-2.1898949259862414e-07	0.00143668872006374	7.298168687885058	0.0014377217468467627	7.287683491254051	764.4313014867085	265.82633431843885
1.4999999999999999e-05	-0.0004546785029643154	4.209326401209887e-06	0.00012901274352306833	4.966438985185951e-06	-2.3553060577998117e-07	0.001462815154600709	1.1538664202260507	0.0014638861132260223	1.1521785269401592	3251.6151307192517	-42.02808867531361
1.55e-05	-0.00018464252553518573	7.016227531436794e-05	0.0002868268229341823	5.18503192601475e-06	-2.565642805808442e-07	0.0015112261197631246	19.232980704141788	0.001512369173709502	19.203915321340787	-1020.2607978025284	-700.5363916959382
1.6e-05	-2.765803034787457e-05	2.4408632202779237e-05	0.0004837029153058466	5.414452234393395e-06	-2.4200771375166286e-07	0.0015769713083186028	6.690928281147291	0.0015782160363445748	6.680376879221904	-4553.387653527595	-243.70838962895857
1.6499999999999998e-05	4.257477863949366e-05	-8.985738276125035e-05	0.0005627257761742271	5.631932511147399e-06	-1.8970423109874205e-07	0.0016454143581957903	24.631831009304545	0.0016467695391609988	24.591301440893183	-6043.6333437139665	897.1825158856623
1.7e-05	6.896666271847155e-05	-0.0001453077924933895	0.0005266432361825314	5.864042246644557e-06	-1.1490089876875064e-07	0.0017181100372799492	39.83197461406295	0.001719587681075692	39.76353889867385	-5946.876830390458	1450.828043738995
1.75e-05	4.448496897587171e-05	-0.00019102045688430786	0.0006304124512629516	6.11739064615814e-06	-2.433652429495627e-08	0.0018056040607729096	52.36279389302952	0.0018072361286598682	52.26824741974285	-6738.52439107236	1907.2468930955456
1.8e-05	0.00020901090242186448	-0.00021617206481228235	0.000762180049081102	6.335277881824797e-06	6.751379177789234e-08	0.0019048851178824844	59.25738771555642	0.0019067017188492896	59.14450919957247	-9696.872026530602	2158.373536070963
1.85e-05	0.0003915317672921171	-0.00019680226463725833	0.0008180199467294515	6.390211153035939e-06	1.446461533999779e-07	0.001992241147721875	53.947711093181695	0.0019942282998133124	53.840234243316445	-12076.788979743767	1964.9754476867918
1.8999999999999998e-05	0.000751875223813966	-0.000149997688609243	0.0005723761872871262	6.236713908673239e-06	2.2567747165419984e-07	0.0020350793659969454	41.11757547430427	0.0020371529537645894	41.03389794487669	-13222.009991472449	1497.6543886331435
1.95e-05	0.0006201054722146652	-0.00021433262348144653	0.0001094553152127462	6.009154737524848e-06	3.4943979034609726e-07	0.0020472085606875363	58.75315749406129	0.0020493069565247274	58.632877527072026	-7284.3116797066805	2140.0076038535935
1.9999999999999998e-05	0.0005960919660461902	-0.0003421233884104413	8.359816303641676e-05	5.868757342227945e-06	4.868409592172351e-07	0.0020637289925629306	93.78334009624328	0.0020658614155741836	93.58979669826728	-6786.377271339284	3415.9365978081173
2.05e-05	0.0002981044202890517	-0.00027565516702900405	0.00017934813447806667	5.918270374601996e-06	5.842735024589692e-07	0.002104978802942306	75.56297860511562	0.002107197384747973	75.40392013686466	-4767.132884786456	2752.2835483542963
2.1e-05	0.0001358264534017519	-0.00016241778614304068	0.000477201584938533	6.132724622650157e-06	6.239140941497631e-07	0.0021687879063648904	44.52218992189435	0.002171143132796841	44.42563073482687	-6120.7885300635235	1621.66305670803
2.1499999999999997e-05	-8.443536701263427e-05	-1.581292086405114e-05	0.0005384115430497971	6.4399416466834265e-06	5.90763053448867e-07	0.0022493938334641563	4.334659907931129	0.0022519275199921053	4.3249095506640645	-4532.732595287828	157.88436841083072
2.2e-05	-1.3904979617713679e-05	0.00016486552502872955	0.0007445470532107674	6.805633587403233e-06	4.973999786186947e-07	0.002354046644726663	45.1931675169951	0.002356821768565563	45.08678069263715	-7295.107799209303	-1646.1025458652919
2.2499999999999998e-05	3.5392210247576384e-05	0.000254910419920198	0.0009211520915521385	7.197711602450116e-06	3.533618132585038e-07	0.002471624455634099	69.87639961279689	0.0024746839616986644	69.70369139464223	-9550.63231170412	-2545.157279698756
2.3e-05	7.31786846272386e-05	0.00039270917790011097	0.0009502669053092956	7.533780547676244e-06	1.6213795264769328e-07	0.0025688234910816914	107.64998721963498	0.002572128579484978	107.37345340365054	-10218.609323298842	-3921.011244851764
2.35e-05	-3.7139030085658226e-05	0.00046706517004953073	0.000596794738459831	7.860893160469876e-06	-9.513529124619815e-08	0.0026756419101046204	128.03255542797032	0.0026792278377873466	127.68998615680945	-5587.89162380814	-4663.419871253011
2.4e-05	0.0002665540932858071	0.000689678213371383	0.0011033731506292818	8.08622739395984e-06	-4.228642102046029e-07	0.0027767558768706725	189.05555315026183	0.0027806182149741066	188.5305920319968	-13678.061095343526	-6886.103463174759
2.45e-05	0.00032967901129192983	0.0007838456277521023	0.0005060002234249148	8.138804134343384e-06	-7.726252626362519e-07	0.0028295944011960898	214.86885603458853	0.002833605271310955	214.26086432256164	-8343.853061787428	-7826.319560643541
2.4999999999999998e-05	0.00027492787488238415	0.0007887383574893349	0.000335000450303885	8.201297814424182e-06	-1.1318722584309086e-06	0.0028833369570537165	216.21005792983985	0.0028875017807108395	215.58665147932402	-6089.839393102427	-7875.171101165951
2.55e-05	0.00029947975219000696	0.0008264960101027348	0.0005203891780251196	8.263286019376507e-06	-1.5189421756367881e-06	0.0029572307563256925	226.56023829234155	0.0029616120029021704	225.89024738750297	-8185.994816489337	-8252.163004609585
2.6e-05	0.0005979364305233111	0.0009138348493077726	0.0006557363055213428	8.251838988658083e-06	-1.9935100658518018e-06	0.003045097991545119	250.50168263157107	0.0030497437359959813	249.73888046091102	-12517.316049704108	-9124.19908094076
2.65e-05	0.00085206402608871	0.001219901479747289	0.0007427963931421896	8.146368884620557e-06	-2.521873416573838e-06	0.0031395018528191563	334.4010939754824	0.0031444404279137046	333.3512411213616	-15923.910083313558	-12180.12638583427
2.7e-05	0.0011247195897126062	0.0011557082056574451	0.0007597760565557369	8.020103824259316e-06	-3.0229283544538564e-06	0.0032484689578993315	316.80434420683827	0.0032537566876404806	315.7752151289547	-18815.777770724406	-11539.187585024903
2.7499999999999998e-05	0.001177356466159527	0.0010971183042074383	0.0009745912437555219	7.955051039526684e-06	-3.46530655385199e-06	0.003375114766892953	300.7435987564296	0.003380823315027129	299.7285545952182	-21486.157298457994	-10954.195750485535
2.8e-05	0.0011308808497695166	0.0008918878099864609	0.001041157909884821	7.978813099593215e-06	-3.8212493972546235e-06	0.0035069313921237424	244.4855296221576	0.003513095090682878	243.62813564340564	-21686.756714977524	-8905.068505917743
2.8499999999999998e-05	0.0008603310561501131	0.0007084905377590198	0.0010568921784372774	8.123458508098964e-06	-4.1185525930894e-06	0.003641137205710797	194.21241373276607	0.0036477822811110034	193.5052596873128	-19142.546914501596	-7073.935425392065
2.9e-05	0.0006253965171913547	0.0006282341812467688	0.0010791852591141167	8.47085307468493e-06	-4.367838635190366e-06	0.00379175255191969	172.21242942112912	0.003798959469293532	171.55944250239926	-17019.424777393924	-6272.614513978552
2.95e-05	0.00020991822720332418	0.0004925974117128594	0.0013180733557455015	9.08186472776131e-06	-4.5351975991097396e-06	0.003969479575629802	135.03148910057493	0.003977378870670182	134.4954843625233	-15256.257087796213	-4918.346958018599
2.9999999999999997e-05	-0.00012834872271989288	0.00025987638322929804	0.0015107063762448548	9.912593570952341e-06	-4.591048027090288e-06	0.004155959658055004	71.23767639684438	0.0041646196604700715	70.94161548760552	-13802.172724511573	-2594.740022023804
3.05e-05	-0.0006386494327592356	-8.763550624090367e-06	0.0014573908020700768	1.1093375860475073e-05	-4.5036331861913145e-06	0.0043591889445364716	2.402276712060733	0.004368717911123894	2.3918047339758006	-8174.736666097745	87.49981532294693
3.1e-05	-0.001435659825750982	-0.0003842681431978435	0.0017772939101621398	1.2813716118250044e-05	-4.2545139659940264e-06	0.004606841228157513	105.33611902159984	0.0046174854245376925	104.85085224567703	-3411.051133980659	3836.7315950540365
3.15e-05	-0.0023575364599871394	-0.0007358133906791999	0.002164446326432329	1.5107707085903593e-05	-3.856824839646397e-06	0.004909053106503555	201.70219225892396	0.004921142087565683	200.7120254854267	1927.9116138480388	7346.740899698315
3.2e-05	-0.0031464950555478797	-0.001052263202900804	0.002645687880430981	1.7947335775797177e-05	-3.311264828387051e-06	0.005274085185575509	288.4478558654326	0.005288042268372781	286.9265573020017	5000.3174757359075	10506.339253846656
3.25e-05	-0.003810941271358781	-0.001400665534389767	0.0031643196538722637	2.1321397120454313e-05	-2.605835065386817e-06	0.005688027862256692	383.9523885902005	0.005704266298465524	381.7684567061194	6456.204173495975	13984.96806207958
3.2999999999999996e-05	-0.004770911240368484	-0.0017710642516864622	0.0034241699835364323	2.514123576258507e-05	-1.7131932684731942e-06	0.0061222779251026175	485.4866012520207	0.006141095913884395	482.5143173502423	13446.560226019052	17683.220146140695
3.35e-05	-0.005492009206642203	-0.002242402040869961	0.00348754074424626	2.9314404793050138e-05	-5.941483592021105e-07	0.006568173493969296	614.6903729923407	0.006589838865547418	610.6529799774543	20013.648326305123	22389.300053400093
3.4e-05	-0.00617418867332386	-0.002789010378697724	0.003609524864930433	3.400956611468724e-05	7.27795267956648e-07	0.007047264622238817	764.5274124421079	0.007072213876663039	759.1395854556729	25606.927970837565	27846.919991423405
3.45e-05	-0.007310618748920686	-0.0031546684929459313	0.004015895541792443	3.9363404570063976e-05	2.1927092981934105e-06	0.00758349347009103	864.7621243886356	0.00761239436256201	858.2042064651523	32896.218043342706	31497.839446387603
3.5e-05	-0.008226282332042006	-0.0034318291393369434	0.004518953379027973	4.537500580715005e-05	3.776102525720598e-06	0.008180590622534161	940.737787094862	0.008214235268352806	933.0419963754903	37015.88689844682	34265.154478189506
3.5499999999999996e-05	-0.009299223733376109	-0.0036873707104965662	0.004984701651032479	5.209740350761499e-05	5.470738225929148e-06	0.008838153810686334	1010.7871987651336	0.008877441953144428	1001.8537060325746	43078.416683537966	36816.61349781758
3.6e-05	-0.010459738272729922	-0.003931993836924361	0.005481356803768306	5.961534046134904e-05	7.294093134841116e-06	0.009566077015798459	1077.8436311469547	0.009612125836889075	1067.532895960415	49706.731646402455	39259.05712646676
3.65e-05	-0.011756220521207917	-0.004266113726028689	0.0061045819357745165	6.80021775134961e-05	9.248841996569312e-06	0.010376293981694071	1169.4330408578105	0.010430503038893408	1157.2986598339635	56428.87839753801	42595.082653835314
3.7e-05	-0.01305663504893076	-0.004522762947778262	0.0067911796867154385	7.733506309361448e-05	1.1314655972133112e-05	0.011273222749252226	1239.7860832516867	0.011337247153848757	1225.8096985737675	62557.542099542836	45157.60102899409
3.75e-05	-0.01462967005638599	-0.004765480988685874	0.007484724257110221	8.768549419436772e-05	1.3433556875949303e-05	0.0122567476519403	1306.3202909353313	0.012332481049774508	1290.3090527767276	71338.82883160585	47581.023299937835
3.7999999999999995e-05	-0.01625338797755922	-0.0047614506250223815	0.008169481009781389	9.895056620442745e-05	1.556193243259588e-05	0.013310940993838968	1305.215482030214	0.013400325650990226	1287.8418357646647	80713.90205974467	47540.78206766031
3.85e-05	-0.017617258758874443	-0.004808080606919961	0.008609513523014636	0.00011106126406609074	1.771683888335362e-05	0.014430126351600623	1317.9977576626998	0.014535253179381981	1298.9788834885007	89937.98043994281	48006.35988874741
3.9e-05	-0.019021021872969095	-0.004880737946761987	0.009203921880823758	0.00012416302704773224	1.9923532240680676e-05	0.01563670041430578	1337.9146889328833	0.01576024317394759	1316.9941177621408	98018.99631392636	48731.808293251124
3.95e-05	-0.0206823365107925	-0.00504092317000671	0.010000429728038565	0.0001383280123889912	2.2170261106357936e-05	0.01695007868793481	1381.824885601256	0.017095375473332806	1358.4028450573683	106653.67393651808	50331.180288986376
3.9999999999999996e-05	-0.022101505058660906	-0.005060744264889237	0.01090386362769878	0.00015350079293271606	2.4381381935758962e-05	0.018379877588643623	1387.2582717578841	0.018550886191478152	1361.760634539141	111803.0350128165	50529.08433679916
4.0499999999999995e-05	-0.023360550945474623	-0.004880823504236042	0.01185343048951006	0.00016965407145436276	2.6583924278044945e-05	0.019930087629140957	1337.938142066925	0.020131370708098065	1311.2729176531611	114893.03342734036	48732.66254325782
4.1e-05	-0.02459347190606232	-0.005022173957072011	0.01282037910536265	0.0001867876330731816	2.8847825219592635e-05	0.02161040823386825	1376.6853252181984	0.021847332680750647	1346.9345933306574	117548.6386772671	50143.97846410879
4.15e-05	-0.025697171443050962	-0.005156701992950019	0.013924326177337019	0.00020481330528399985	3.118780192499832e-05	0.023422087960733723	1413.5623379235994	0.02370074481364072	1380.4537565067724	117546.16716013137	51487.17585064825
4.2e-05	-0.026513781540416417	-0.00536422327067154	0.014911147377736503	0.00022360396406651532	3.360576578322911e-05	0.02535575713513352	1470.448359824026	0.025682753681828215	1433.1640283325726	115846.69160276407	53559.175460749204
4.2499999999999996e-05	-0.027195042064744938	-0.005507345229910516	0.015865962679755718	0.0002430154053202389	3.6074400869775987e-05	0.027411144846044795	1509.6811507796879	0.027793839895752737	1468.2990620843223	113115.3794262991	54988.17901641344
4.2999999999999995e-05	-0.027367598428625746	-0.0055920495583853405	0.016848471943823967	0.00026283961500219344	3.8569260323305883e-05	0.029590365953499353	1532.9004193654655	0.03003699348886105	1487.5413349861687	105028.39137469041	55833.91077703423
4.35e-05	-0.02707993212506533	-0.005625254354593867	0.017836948267498612	0.00028295833412238756	4.109696135601133e-05	0.03187882163649775	1542.0025643843112	0.032398015280639306	1492.8453396712816	92286.724326878	56165.44461083162
4.4e-05	-0.026953137472634895	-0.005739710771955309	0.018587096419047697	0.00030332712069300034	4.368826272294461e-05	0.03423380603115801	1573.3775170453318	0.034833509293814194	1519.514816313017	83530.87447920741	57308.23659221437
4.45e-05	-0.027145377477899815	-0.005911212057337885	0.018895847849654805	0.00032384457041564164	4.634914041164176e-05	0.036634484468807176	1620.3896884397102	0.037322379975968746	1561.0275475651504	82367.56423684623	59020.59399645783
4.4999999999999996e-05	-0.026894265744696957	-0.0060525375106593145	0.019314382455697613	0.0003443310337122624	4.906512412217764e-05	0.039080362274993334	1659.1300186892129	0.03986449710369872	1594.290616497522	75681.46935030415	60431.660309244755
4.5499999999999995e-05	-0.026286644756743856	-0.0061589779158618034	0.01961526043501805	0.0003646469520003179	5.182655693768808e-05	0.0415616137669871	1688.3076109241854	0.042450000009617836	1618.1388220790898	66610.54647128293	61494.41628540301
4.6e-05	-0.02556444416802022	-0.006256884261475585	0.01987740524969593	0.0003846886979306075	5.4617053510039386e-05	0.044065663745379714	1715.1458348495898	0.04506605421585138	1639.5667952168194	56782.333603446044	62471.96380325508
4.65e-05	-0.024691049627962827	-0.006289653410577962	0.01997813094789173	0.00040431767751313735	5.740966944601125e-05	0.0465595107390317	1724.1285596764756	0.047678268830209855	1643.8539774867475	47056.21406518569	62799.14791135689
4.7e-05	-0.02387097296651617	-0.006266413273540906	0.019715010157280652	0.00042335467594647064	6.019396561915575e-05	0.04900562280217175	1717.757940918851	0.05024712896965349	1633.5781432007466	41495.27901368048	62567.106380926016
4.7499999999999996e-05	-0.022789173397698457	-0.0062522463702789815	0.019218361267843685	0.00044177772714258445	6.299945820273964e-05	0.05138780711777608	1713.8744896503	0.05275521206631374	1625.8022379520733	35652.83243259203	62425.6567023324
4.8e-05	-0.022128065382147177	-0.006361715867611314	0.0186975086385701	0.00045964624585696074	6.581069647437495e-05	0.05371069307141185	1743.8824208419737	0.0552069354064764	1650.2172873834998	34252.45022180056	63518.65669867454
4.85e-05	-0.021239721165114047	-0.006278079941373026	0.018274543040457	0.0004768966772602952	6.858654780379459e-05	0.05597510737040293	1720.9560241664572	0.057602743873286656	1624.625325933998	29605.86974803541	62683.592417754335
4.9e-05	-0.02027970181528777	-0.006202610277585966	0.017766848640433618	0.0004934251165859477	7.132552564124417e-05	0.05816605101775789	1700.268174736532	0.059926294909804466	1601.370289340937	25089.623848238032	61930.064318572724
4.95e-05	-0.019162914935663907	-0.006112290575893615	0.017105152556636367	0.0005091318558762103	7.40279862558095e-05	0.060267224352876445	1675.5096122174357	0.06215972536011942	1574.5312985125265	20545.762313332536	61028.265771716644
4.9999999999999996e-05	-0.01801402439695712	-0.006038422757294607	0.016338025749644818	0.0005240668366502072	7.672170800673459e-05	0.06227632825864376	1655.2608628231749	0.06429996640323453	1552.177293976313	16734.036055911656	60290.73132215751
5.05e-05	-0.017158376647523104	-0.0060729991884896604	0.015639735929226847	0.000538364152183453	7.944315101255906e-05	0.06419223916562722	1664.7390023363666	0.06634520732263105	1557.8756781500429	15162.893225897535	60635.960268034425
5.1e-05	-0.01663027503863317	-0.00616306213953148	0.014854725908012045	0.000552121342446175	8.222418941877615e-05	0.06602187099346471	1689.42718400927	0.06830225750869008	1577.8880404137576	17727.99949361775	61535.195283798006
5.15e-05	-0.016103138334061216	-0.006340950041221605	0.014266481005535556	0.0005653590558013739	8.503991905964998e-05	0.06777536064949902	1738.190063567793	0.07018146399342096	1620.38360513211	18338.135300520775	63311.31996359218
5.2e-05	-0.015506531830478575	-0.006319039712420662	0.013642814360458591	0.0005781046380961954	8.784475562077092e-05	0.069441434161364	1732.1839736973916	0.07197026469925016	1611.8986343325141	18608.317728275262	63092.555925363486
5.2499999999999995e-05	-0.01528178800430174	-0.006291972939139271	0.012875128065994685	0.0005905231059620358	9.065932605255786e-05	0.07102666361593715	1724.7643920787527	0.07367524199670135	1602.260131785829	24029.335731584255	62822.30728242196
5.3e-05	-0.015322519617508783	-0.006362804817246648	0.01235606558165687	0.0006028352951370398	9.35368550001941e-05	0.07255894867435041	1744.1809252338328	0.07532604304255888	1617.6249910010101	29618.609104342908	63529.52933421632
5.35e-05	-0.015646627072557734	-0.006575044919483857	0.01203244229062375	0.000615171712499257	9.647581958927958e-05	0.07405376462145938	1802.3604778877846	0.07693910716785572	1668.8888992952614	36085.88739054084	65648.64412529528
5.4e-05	-0.01602782807248789	-0.006639029700476003	0.01175969109441998	0.0006275641195364867	9.940017835070197e-05	0.0755192662043118	1819.9000752378822	0.07852306796573581	1682.4625569907455	42615.283847093364	66287.50122334203
5.4499999999999997e-05	-0.01636494600970932	-0.006509374684005974	0.011565862263940015	0.000640077814819222	0.00010231421063833763	0.07697227323662248	1784.358861404804	0.08009600510016006	1647.0127035725648	47916.53058063517	64992.9585792184
5.4999999999999995e-05	-0.016772028878068976	-0.00659260015325195	0.01156082245534067	0.0006528539579045508	0.00010524798929335594	0.07843788959961233	1807.1727430374767	0.08168510273246804	1665.4219269316745	52031.3762260957	65823.92464554889
5.55e-05	-0.01734425954236702	-0.006598157642819369	0.011766557793041676	0.0006659271940820841	0.00010819892712526887	0.07991217267033326	1808.6961698239475	0.08328614900672716	1664.159329192806	55690.65484152475	65879.41349152778
5.6e-05	-0.017969865889204528	-0.006669750672433237	0.011698765502273181	0.0006793021940557102	0.00011118364156111551	0.0813898956440554	1828.3213508909105	0.08489350741662254	1679.514466938101	62613.9049416525	66594.23527305585
5.65e-05	-0.01864628888824066	-0.006750022883539214	0.011821308768367008	0.0006930110109664064	0.00011419044625678516	0.08288517750351401	1850.325681285878	0.08652259919206781	1696.9611087531875	68144.12624377516	67395.71448492115
5.6999999999999996e-05	-0.019191287698724968	-0.006769072162307539	0.011978240277976029	0.0007070569394432612	0.00011718248493976471	0.08441835338833131	1855.5474961334935	0.0881957363081406	1698.9052318760628	72018.79059113687	67585.91232204916
5.7499999999999995e-05	-0.0195588610729113	-0.006683632429482414	0.012424446370406711	0.0007213754930135468	0.00012016127382400399	0.08599378484817297	1832.1266374821755	0.08991790760381227	1674.5751336039266	71233.68092270994	66732.83790459906
5.8e-05	-0.019744497654319754	-0.006709498858871244	0.012650798179960534	0.0007359569362587998	0.0001231514889466355	0.0875956749561031	1839.2171791598985	0.09167204828952141	1678.109708960527	70827.15905773001	66991.10169420563
5.85e-05	-0.02031972964631661	-0.0067350067016672425	0.012845573590601938	0.000750909931764154	0.00012616631085891417	0.08923393051047693	1846.2094245809824	0.09346919901138008	1681.4649010801354	74625.83405088748	67245.78517007912
5.9e-05	-0.02083625045837111	-0.006820135086256317	0.013229606262700346	0.0007662266651202252	0.00012920792531669257	0.09091756854035778	1869.5449360198645	0.09531950524220022	1699.5704561599996	75948.66406304845	68095.75092594625
5.9499999999999996e-05	-0.021232828651481375	-0.006855470451658394	0.01356790058523614	0.0007818327539965743	0.00013227713397264296	0.09264987984814535	1879.2311156357182	0.09722688334048724	1705.1205785651728	76530.60032727834	68448.55746289388
5.9999999999999995e-05	-0.02136253628278739	-0.00694420320027067	0.014004311083373201	0.0007976334287110134	0.00013536905644395824	0.0944346379376911	1903.5546603645466	0.09919582087082285	1723.793165218416	73468.32050967072	69334.5110506245
6.05e-05	-0.021272953479927834	-0.006957595551174544	0.014402666115814946	0.0008135052240102006	0.00013847247690298878	0.09624522684462526	1907.2257902611072	0.10119722402338654	1723.6644114335074	68596.49716896011	69468.22719846162
6.1e-05	-0.02127117188844069	-0.00699590006937001	0.014415445480179258	0.0008292934860205759	0.00014160244009278755	0.09804180530627642	1917.7258781792075	0.10318710733978924	1729.7085709999537	68451.11306580613	69850.6792903026
6.149999999999999e-05	-0.021120370162831	-0.007076936092497068	0.014179669844199438	0.0008449710274263771	0.00014478675102681625	0.09980850931270761	1939.939585790026	0.10514777085928094	1746.3171075756122	69299.53647129388	70659.7847958533
6.2e-05	-0.021248848272135596	-0.0072402565853845946	0.013939950804881543	0.0008604721650116149	0.00014801309269423313	0.10154779791679736	1984.7092269429472	0.10708177163243128	1783.1663754417418	72975.80695672256	72290.46094289667
6.25e-05	-0.0207635845172326	-0.007265913274932997	0.013743314511910684	0.0008756659597737789	0.00015124149829165965	0.10326499436050443	1991.7422744432686	0.108994883490698	1786.0650197053062	70094.00131657835	72546.63058161731
6.3e-05	-0.020218612040071318	-0.00724953635869624	0.013588322480602063	0.0008906116262727028	0.0001544671562801891	0.10496228341295885	1987.2530113376524	0.11088942015717236	1778.6663975483739	66200.2351417284	72383.1149921328
6.35e-05	-0.01996481309035011	-0.0072535595673969295	0.01342645991255514	0.0009053372390384199	0.00015767111704681	0.10664015790886247	1988.3558589143931	0.11276582060299169	1776.3172761407504	65282.29482700637	72423.28478556655
6.4e-05	-0.01953822421027309	-0.007151982032791758	0.013279312050280205	0.0009197925818709538	0.00016085195203545795	0.10830169645971516	1960.5112835456198	0.11462742834363476	1748.1845856092154	62492.21138934989	71409.08222085719
6.45e-05	-0.019009644351656425	-0.007149582215334255	0.013166449986668044	0.0009339827294290874	0.00016405281002541706	0.10995276756565689	1959.8534422392079	0.11648074751317482	1744.3621322419278	58341.47022864227	71385.12120398771
6.5e-05	-0.018512466411561377	-0.007242008783853564	0.013112707696076226	0.0009479840783946043	0.00016729962610089865	0.11160628898339964	1985.189542029545	0.11834026598669538	1763.629904314973	53913.9796938716	72307.95579732502
6.549999999999999e-05	-0.018121774196560587	-0.007356217427524322	0.013205450202926962	0.0009618207218414623	0.00017057122491930405	0.113256326727601	2016.496574621119	0.12019932009036904	1788.1155797207412	49087.11776345405	73448.2738782185
6.599999999999999e-05	-0.017827370594815154	-0.007353436126496125	0.013057260050011973	0.0009754478826206697	0.00017382248610750816	0.11487107875119942	2015.7341605065817	0.12202197085613634	1784.1846030135473	47627.24717912419	73420.50393236394
6.65e-05	-0.017741527911000983	-0.0072647760525339205	0.012643827500950172	0.000988860175263171	0.00017706570924708517	0.11643760570226913	1991.430537454128	0.1237933679868025	1759.5531337505863	50898.07357590926	72535.2759658721
6.7e-05	-0.017628858631977325	-0.007317295720194348	0.012289689058864347	0.0010021255429888294	0.0001803509366651959	0.11796781398636536	2005.827301957204	0.1255267315622146	1769.2042399111435	53309.026405467324	73059.65945131434
6.75e-05	-0.01765899251796672	-0.0074536342895345446	0.012065763980373337	0.0010153958317355978	0.00018371150811731805	0.11947835024164406	2043.2006206188544	0.1272407633204954	1799.0823812546103	55845.68231432528	74420.93413898128
6.8e-05	-0.017964092832689644	-0.0076560550544487425	0.011976580589232433	0.001028783368784279	0.00018709575625777903	0.12098552200477895	2098.6884828392394	0.12895391044828095	1844.7775612175164	59782.41445952388	76442.00759507949
6.85e-05	-0.01823971112844263	-0.007560088626420607	0.012012213276680695	0.0010422792944079586	0.00019045231172931461	0.12250717093223368	2072.382031826346	0.1306864956780526	1818.5003720165062	62178.5547122092	75483.82921626326
6.9e-05	-0.0182210011581502	-0.007531544199515393	0.012207005361727492	0.001055864424213309	0.00019381116529562151	0.12406727471580481	2064.557393736732	0.13246598861561562	1808.413384401451	60046.839929630296	75198.82691641463
6.95e-05	-0.01802872397106042	-0.007570421243528197	0.01262427730221772	0.0010696097141063496	0.0001971875713261537	0.1256691992606615	2075.214423229891	0.13429648438763864	1814.423888368415	53960.7866412635	75586.99540169403
7e-05	-0.01827547038620578	-0.007610463004083006	0.01287264258127574	0.0010836519175095047	0.00020060587259433391	0.12731642702884113	2086.190726444972	0.13618224821547018	1820.5843770532956	53944.623067905326	75986.79301844085
7.049999999999999e-05	-0.01864263101532581	-0.007758789214533222	0.013345342885011737	0.0010979951286824007	0.0002040749574321025	0.12900986428653374	2126.8501139965515	0.13812462743662834	1852.4654694320577	52890.86045110073	77467.75850590771
7.099999999999999e-05	-0.01889336138175373	-0.007838794396880738	0.01360813268644486	0.0011126187881806825	0.00020756366476949622	0.13075389561150744	2148.7812460960545	0.14012898968201404	1867.8197273520461	52770.45282397368	78266.57156474286
7.15e-05	-0.019098296497352774	-0.007847015243263856	0.014150619815305457	0.0011274618692961836	0.00021105498675976628	0.13254257471706615	2151.034755965137	0.14218884584911157	1865.9310711036217	49400.15919651598	78348.65274064704
7.2e-05	-0.019169284268704824	-0.007850550311988795	0.01431876596078251	0.0011424648262875327	0.00021454490777905199	0.1343512408142473	2152.003793931337	0.14427604254830315	1862.8794139796942	48430.079812294025	78383.94869246545
7.25e-05	-0.019499003528075508	-0.007840716244223025	0.014468741368374267	0.0011576614344384457	0.00021803313014175956	0.13617571606513823	2149.3080655682697	0.14638590593698794	1856.6245006949334	50224.735256270964	78285.76028113674
7.3e-05	-0.01978834686891634	-0.007842912868904053	0.014570391249163987	0.0011729601047440403	0.00022152014059875693	0.1380048406387565	2149.910207387576	0.1485056239244162	1853.2121918294176	52098.763694772955	78307.692516388
7.35e-05	-0.019883891366146565	-0.007835267314165633	0.014542741988111068	0.0011883028212672938	0.0002250024744993066	0.13984305279241888	2147.8143972660023	0.15064040963208894	1847.4574751208156	53328.79380027412	78231.35534937098
7.4e-05	-0.019841744172905875	-0.0078218862916891	0.014715033080805386	0.0012037218379972387	0.00022848316840510388	0.1417021051366172	2144.146372733734	0.1528040429425705	1840.3163179963221	51187.731207915334	78097.75231040292
7.45e-05	-0.019895248378279728	-0.00782789362442648	0.014874443421963614	0.001219256027837181	0.00023196293615339813	0.1435672937290723	2145.7931111569637	0.15497953258140312	1837.7274012856722	50130.30965354829	78157.73262290997
7.5e-05	-0.020261914505131675	-0.007817722133195891	0.014812700246645992	0.0012348243188280725	0.00023542981986707595	0.14541110558901524	2143.0048878034063	0.15713475092921558	1831.3881777852494	54407.76937625754	78056.17520144784
7.549999999999999e-05	-0.020388814103129996	-0.007769964857451928	0.014534202155305771	0.0012503570260670577	0.0002389160097838164	0.14720749767126504	2129.9135968104824	0.15923901743761182	1816.3743459680074	58455.46927222904	77579.34189641314
7.599999999999999e-05	-0.02085667759820413	-0.007904526039865977	0.014057946674377443	0.0012657538544858732	0.0002424505739579535	0.14894599096122044	2166.7996956905445	0.1612796870421354	1844.0635678014455	67882.04071417583	78922.87023508681
7.65e-05	-0.020699422355814578	-0.007987463581082974	0.013612660080666684	0.0012808195212746024	0.0002460014018125482	0.15063323760545463	2189.534650090588	0.16326419255549368	1859.7179568981164	70757.89447812217	79750.96147927697
7.7e-05	-0.020183383365087643	-0.007977650257817437	0.013242283025022073	0.00129551297661565	0.00024955676623226005	0.1522691606377501	2186.844608238839	0.16519209998675222	1853.8556152971216	69303.53049188008	79652.98019175198
7.75e-05	-0.019842786328568174	-0.008007860733943597	0.012795771403896303	0.0013098760655288993	0.00025310993465963436	0.1538424053424509	2195.125946063104	0.16704965462314803	1857.422490491133	70361.03640364856	79954.61718744534
7.8e-05	-0.019695616058312212	-0.007967776710269136	0.012244667811344563	0.0013239778141188531	0.00025666179855419005	0.1553502467665196	2184.138057622756	0.16883323076583645	1844.8316713989143	74394.11530280008	79554.39759388534
7.85e-05	-0.019708743416261894	-0.008001995336969138	0.011754784665945194	0.001337868396835165	0.0002602393629058584	0.15680961409026845	2193.518115269042	0.17056250316975252	1849.5533861136907	79416.43194550369	79896.05403489732
7.9e-05	-0.019517713720660624	-0.008083330248857186	0.011473133186790734	0.0013515586572332157	0.00026384309480050457	0.15825352688695107	2215.813754683626	0.17227641089561882	1865.153413080325	80321.24663366706	80708.14380019734
7.95e-05	-0.019054041784538168	-0.008119648971454303	0.01150880376771278	0.0013650784639118506	0.00026745144791032253	0.15969966369511587	2225.769493544426	0.17399590782802307	1870.3148539625327	75335.55306054131	81070.76868323016
7.999999999999999e-05	-0.018715927066138935	-0.008104108002472184	0.011508531509865746	0.0013784854398815058	0.0002710204234457154	0.16114131680916177	2221.509381465428	0.17571302151592444	1863.5324344321823	71962.35945733372	80915.59962285674
8.049999999999999e-05	-0.01861810051543231	-0.007942600833910048	0.011437439364128067	0.001391822238885703	0.0002745594495297877	0.16258108393958182	2177.2368113040657	0.17743083661422618	1823.259290529092	71695.42935127362	79303.02864236037
8.099999999999999e-05	-0.018430417859640075	-0.007969450277759709	0.011478513383503712	0.0014050505071260336	0.0002781199622485005	0.16402784709066703	2184.596818275956	0.17915997636928893	1826.2621054130298	69411.40456615308	79571.10735601679
8.15e-05	-0.018018776439432116	-0.008039208324359231	0.011548791037323015	0.0014180907441114917	0.0002817390514743874	0.16548559749870906	2203.718991241355	0.18090527719000504	1839.0352372565271	64599.67564636174	80267.60771946181
8.2e-05	-0.017410120092946322	-0.008232820016765917	0.011653391289749477	0.001431063194997586	0.0002853887769451638	0.16695483845526618	2256.792098227546	0.18266742274500705	1880.009738040845	57478.153405007244	82200.72684624344
8.25e-05	-0.017531110327907017	-0.008176953987423165	0.011731679548424995	0.0014442652695239378	0.000288986673721603	0.16844270921897334	2241.478024395819	0.18445508220431392	1863.9173933117952	57904.51198946122	81642.93155755308
8.3e-05	-0.018146026228733347	-0.007999789568910445	0.011949911311166522	0.0014578461108046943	0.00029256942507399294	0.169964619610376	2192.9134670543062	0.18628695212454655	1820.1957637879502	61865.21128964534	79874.0305074414
8.35e-05	-0.01869231943206102	-0.008108857636660085	0.012273468899867036	0.0014717719273851506	0.000296169359976028	0.1715248968895262	2222.8113578092443	0.18816849312773	1841.543868856146	64089.11869678061	80963.02242351364
